Repository: Nandhini-Essakimuthu/Metal_prediction

# Metal_prediction
It alllows you to predict which material will endure more weight using machine learning and the user interface using streamlit

File: csv files/11.15-Hex-fiber-single_mesh-1.csv
Force (N),Position (mm),Stress (MPa),Strain (%),Infill%,Infill Type,Mesh Type,Number of mesh layer,Base Material
-0.666,0,-0.00932,0,15,Hex,Fiber,Single,PLA
-0.308,0,-0.00431,0,15,Hex,Fiber,Single,PLA
-0.451,0,-0.0063,0,15,Hex,Fiber,Single,PLA
-0.608,0,-0.0085,0,15,Hex,Fiber,Single,PLA
-0.586,0,-0.00819,0,15,Hex,Fiber,Single,PLA
-0.379,0,-0.0053,0,15,Hex,Fiber,Single,PLA
-0.347,0,-0.00485,0,15,Hex,Fiber,Single,PLA
-0.0664,0,-0.000929,0,15,Hex,Fiber,Single,PLA
-0.26,0,-0.00363,0,15,Hex,Fiber,Single,PLA
-0.603,0,-0.00844,0,15,Hex,Fiber,Single,PLA
-0.488,0,-0.00683,0,15,Hex,Fiber,Single,PLA
-0.48,0,-0.00672,0,15,Hex,Fiber,Single,PLA
-0.204,0,-0.00286,0,15,Hex,Fiber,Single,PLA
-0.397,0,-0.00556,0,15,Hex,Fiber,Single,PLA
-0.33,0,-0.00462,0,15,Hex,Fiber,Single,PLA
-0.123,0,-0.00173,0,15,Hex,Fiber,Single,PLA
-0.351,0,-0.00491,0,15,Hex,Fiber,Single,PLA
-0.385,0,-0.00538,0,15,Hex,Fiber,Single,PLA
-0.398,0,-0.00556,0,15,Hex,Fiber,Single,PLA
-0.492,0,-0.00688,0,15,Hex,Fiber,Single,PLA
-0.378,0,-0.00529,0,15,Hex,Fiber,Single,PLA
-0.4,0,-0.00559,0,15,Hex,Fiber,Single,PLA
-0.4,0,-0.0056,0,15,Hex,Fiber,Single,PLA
-0.21,0,-0.00294,0,15,Hex,Fiber,Single,PLA
-0.258,0,-0.00361,0,15,Hex,Fiber,Single,PLA
-0.47,0,-0.00658,0,15,Hex,Fiber,Single,PLA
-0.354,0,-0.00495,0,15,Hex,Fiber,Single,PLA
0.817,0.00177,0.0114,0.00353,15,Hex,Fiber,Single,PLA
2.73,0.0041,0.0382,0.0082,15,Hex,Fiber,Single,PLA
5.46,0.00678,0.0764,0.0136,15,Hex,Fiber,Single,PLA
8.25,0.00938,0.115,0.0188,15,Hex,Fiber,Single,PLA
10.2,0.012,0.143,0.024,15,Hex,Fiber,Single,PLA
13.2,0.0146,0.185,0.0292,15,Hex,Fiber,Single,PLA
16.1,0.0173,0.226,0.0346,15,Hex,Fiber,Single,PLA
19.2,0.0201,0.268,0.0402,15,Hex,Fiber,Single,PLA
22.2,0.0227,0.31,0.0454,15,Hex,Fiber,Single,PLA
25,0.0253,0.349,0.0506,15,Hex,Fiber,Single,PLA
27.6,0.028,0.386,0.0561,15,Hex,Fiber,Single,PLA
30.4,0.0306,0.426,0.0613,15,Hex,Fiber,Single,PLA
33.3,0.0334,0.466,0.0668,15,Hex,Fiber,Single,PLA
36.1,0.0359,0.504,0.0719,15,Hex,Fiber,Single,PLA
38.8,0.0386,0.543,0.0771,15,Hex,Fiber,Single,PLA
41.3,0.0413,0.578,0.0825,15,Hex,Fiber,Single,PLA
44.2,0.0438,0.618,0.0875,15,Hex,Fiber,Single,PLA
46.9,0.0465,0.656,0.0929,15,Hex,Fiber,Single,PLA
49.4,0.0491,0.69,0.0982,15,Hex,Fiber,Single,PLA
52,0.0516,0.727,0.103,15,Hex,Fiber,Single,PLA
55,0.0542,0.769,0.108,15,Hex,Fiber,Single,PLA
60.1,0.0595,0.84,0.119,15,Hex,Fiber,Single,PLA
60.1,0.0596,0.84,0.119,15,Hex,Fiber,Single,PLA
62.8,0.0622,0.879,0.124,15,Hex,Fiber,Single,PLA
65.4,0.0649,0.914,0.13,15,Hex,Fiber,Single,PLA
68,0.0675,0.951,0.135,15,Hex,Fiber,Single,PLA
70.9,0.0702,0.991,0.14,15,Hex,Fiber,Single,PLA
73.4,0.0728,1.03,0.146,15,Hex,Fiber,Single,PLA
76,0.0754,1.06,0.151,15,Hex,Fiber,Single,PLA
78.6,0.0781,1.1,0.156,15,Hex,Fiber,Single,PLA
81.4,0.0807,1.14,0.161,15,Hex,Fiber,Single,PLA
84,0.0834,1.17,0.167,15,Hex,Fiber,Single,PLA
86.3,0.086,1.21,0.172,15,Hex,Fiber,Single,PLA
88.8,0.0885,1.24,0.177,15,Hex,Fiber,Single,PLA
91.8,0.0912,1.28,0.182,15,Hex,Fiber,Single,PLA
94.3,0.0939,1.32,0.188,15,Hex,Fiber,Single,PLA
96.8,0.0965,1.35,0.193,15,Hex,Fiber,Single,PLA
99.3,0.099,1.39,0.198,15,Hex,Fiber,Single,PLA
102,0.102,1.43,0.203,15,Hex,Fiber,Single,PLA
105,0.104,1.47,0.209,15,Hex,Fiber,Single,PLA
107,0.107,1.5,0.214,15,Hex,Fiber,Single,PLA
110,0.109,1.53,0.219,15,Hex,Fiber,Single,PLA
112,0.112,1.57,0.224,15,Hex,Fiber,Single,PLA
114,0.115,1.6,0.229,15,Hex,Fiber,Single,PLA
117,0.117,1.63,0.234,15,Hex,Fiber,Single,PLA
120,0.12,1.67,0.24,15,Hex,Fiber,Single,PLA
122,0.123,1.71,0.245,15,Hex,Fiber,Single,PLA
125,0.125,1.75,0.25,15,Hex,Fiber,Single,PLA
127,0.128,1.78,0.255,15,Hex,Fiber,Single,PLA
130,0.13,1.82,0.261,15,Hex,Fiber,Single,PLA
132,0.133,1.85,0.266,15,Hex,Fiber,Single,PLA
135,0.136,1.88,0.271,15,Hex,Fiber,Single,PLA
137,0.138,1.92,0.276,15,Hex,Fiber,Single,PLA
139,0.141,1.95,0.281,15,Hex,Fiber,Single,PLA
142,0.143,1.99,0.287,15,Hex,Fiber,Single,PLA
145,0.146,2.02,0.292,15,Hex,Fiber,Single,PLA
148,0.149,2.06,0.297,15,Hex,Fiber,Single,PLA
150,0.151,2.1,0.302,15,Hex,Fiber,Single,PLA
152,0.154,2.13,0.307,15,Hex,Fiber,Single,PLA
155,0.156,2.16,0.313,15,Hex,Fiber,Single,PLA
157,0.159,2.2,0.318,15,Hex,Fiber,Single,PLA
160,0.162,2.23,0.323,15,Hex,Fiber,Single,PLA
162,0.164,2.27,0.328,15,Hex,Fiber,Single,PLA
164,0.167,2.3,0.334,15,Hex,Fiber,Single,PLA
167,0.169,2.33,0.339,15,Hex,Fiber,Single,PLA
169,0.172,2.37,0.344,15,Hex,Fiber,Single,PLA
172,0.175,2.4,0.349,15,Hex,Fiber,Single,PLA
174,0.177,2.44,0.354,15,Hex,Fiber,Single,PLA
177,0.18,2.47,0.359,15,Hex,Fiber,Single,PLA
179,0.182,2.5,0.365,15,Hex,Fiber,Single,PLA
182,0.185,2.54,0.37,15,Hex,Fiber,Single,PLA
184,0.188,2.57,0.375,15,Hex,Fiber,Single,PLA
186,0.19,2.61,0.38,15,Hex,Fiber,Single,PLA
189,0.193,2.64,0.386,15,Hex,Fiber,Single,PLA
191,0.196,2.67,0.391,15,Hex,Fiber,Single,PLA
194,0.198,2.71,0.396,15,Hex,Fiber,Single,PLA
196,0.201,2.74,0.401,15,Hex,Fiber,Single,PLA
198,0.203,2.77,0.407,15,Hex,Fiber,Single,PLA
201,0.206,2.81,0.412,15,Hex,Fiber,Single,PLA
203,0.209,2.84,0.417,15,Hex,Fiber,Single,PLA
206,0.211,2.88,0.423,15,Hex,Fiber,Single,PLA
208,0.214,2.91,0.428,15,Hex,Fiber,Single,PLA
210,0.216,2.94,0.433,15,Hex,Fiber,Single,PLA
213,0.219,2.98,0.438,15,Hex,Fiber,Single,PLA
215,0.222,3.01,0.443,15,Hex,Fiber,Single,PLA
217,0.224,3.04,0.449,15,Hex,Fiber,Single,PLA
220,0.227,3.07,0.454,15,Hex,Fiber,Single,PLA
222,0.229,3.11,0.459,15,Hex,Fiber,Single,PLA
224,0.232,3.14,0.464,15,Hex,Fiber,Single,PLA
227,0.235,3.17,0.469,15,Hex,Fiber,Single,PLA
229,0.237,3.21,0.475,15,Hex,Fiber,Single,PLA
231,0.24,3.24,0.48,15,Hex,Fiber,Single,PLA
234,0.242,3.27,0.485,15,Hex,Fiber,Single,PLA
236,0.245,3.31,0.49,15,Hex,Fiber,Single,PLA
239,0.248,3.34,0.495,15,Hex,Fiber,Single,PLA
241,0.25,3.37,0.501,15,Hex,Fiber,Single,PLA
243,0.253,3.4,0.506,15,Hex,Fiber,Single,PLA
245,0.255,3.43,0.511,15,Hex,Fiber,Single,PLA
248,0.258,3.46,0.516,15,Hex,Fiber,Single,PLA
250,0.261,3.5,0.521,15,Hex,Fiber,Single,PLA
253,0.263,3.54,0.527,15,Hex,Fiber,Single,PLA
255,0.266,3.57,0.532,15,Hex,Fiber,Single,PLA
257,0.268,3.6,0.537,15,Hex,Fiber,Single,PLA
260,0.271,3.64,0.542,15,Hex,Fiber,Single,PLA
262,0.274,3.67,0.547,15,Hex,Fiber,Single,PLA
264,0.276,3.7,0.553,15,Hex,Fiber,Single,PLA
267,0.279,3.73,0.558,15,Hex,Fiber,Single,PLA
269,0.281,3.76,0.563,15,Hex,Fiber,Single,PLA
271,0.284,3.8,0.568,15,Hex,Fiber,Single,PLA
274,0.287,3.83,0.574,15,Hex,Fiber,Single,PLA
276,0.289,3.86,0.579,15,Hex,Fiber,Single,PLA
279,0.292,3.9,0.584,15,Hex,Fiber,Single,PLA
281,0.295,3.93,0.589,15,Hex,Fiber,Single,PLA
283,0.297,3.96,0.594,15,Hex,Fiber,Single,PLA
286,0.3,3.99,0.6,15,Hex,Fiber,Single,PLA
288,0.302,4.03,0.605,15,Hex,Fiber,Single,PLA
291,0.305,4.06,0.61,15,Hex,Fiber,Single,PLA
292,0.308,4.09,0.615,15,Hex,Fiber,Single,PLA
295,0.31,4.12,0.621,15,Hex,Fiber,Single,PLA
297,0.313,4.15,0.626,15,Hex,Fiber,Single,PLA
300,0.315,4.19,0.631,15,Hex,Fiber,Single,PLA
302,0.318,4.23,0.636,15,Hex,Fiber,Single,PLA
304,0.321,4.25,0.641,15,Hex,Fiber,Single,PLA
307,0.323,4.29,0.646,15,Hex,Fiber,Single,PLA
309,0.326,4.32,0.652,15,Hex,Fiber,Single,PLA
311,0.329,4.35,0.657,15,Hex,Fiber,Single,PLA
313,0.331,4.38,0.662,15,Hex,Fiber,Single,PLA
316,0.334,4.42,0.668,15,Hex,Fiber,Single,PLA
318,0.336,4.45,0.673,15,Hex,Fiber,Single,PLA
321,0.339,4.49,0.678,15,Hex,Fiber,Single,PLA
323,0.342,4.52,0.683,15,Hex,Fiber,Single,PLA
325,0.344,4.55,0.689,15,Hex,Fiber,Single,PLA
327,0.347,4.58,0.694,15,Hex,Fiber,Single,PLA
330,0.35,4.62,0.699,15,Hex,Fiber,Single,PLA
332,0.352,4.65,0.705,15,Hex,Fiber,Single,PLA
335,0.355,4.68,0.71,15,Hex,Fiber,Single,PLA
337,0.358,4.71,0.715,15,Hex,Fiber,Single,PLA
339,0.36,4.74,0.72,15,Hex,Fiber,Single,PLA
342,0.363,4.78,0.726,15,Hex,Fiber,Single,PLA
344,0.365,4.8,0.731,15,Hex,Fiber,Single,PLA
346,0.368,4.84,0.736,15,Hex,Fiber,Single,PLA
348,0.371,4.87,0.741,15,Hex,Fiber,Single,PLA
351,0.373,4.9,0.746,15,Hex,Fiber,Single,PLA
353,0.376,4.94,0.752,15,Hex,Fiber,Single,PLA
355,0.378,4.97,0.757,15,Hex,Fiber,Single,PLA
357,0.381,5,0.762,15,Hex,Fiber,Single,PLA
359,0.383,5.02,0.767,15,Hex,Fiber,Single,PLA
362,0.386,5.06,0.772,15,Hex,Fiber,Single,PLA
364,0.389,5.09,0.777,15,Hex,Fiber,Single,PLA
366,0.391,5.13,0.783,15,Hex,Fiber,Single,PLA
368,0.394,5.15,0.788,15,Hex,Fiber,Single,PLA
371,0.396,5.18,0.793,15,Hex,Fiber,Single,PLA
373,0.399,5.21,0.798,15,Hex,Fiber,Single,PLA
375,0.402,5.24,0.803,15,Hex,Fiber,Single,PLA
377,0.404,5.27,0.808,15,Hex,Fiber,Single,PLA
379,0.407,5.3,0.814,15,Hex,Fiber,Single,PLA
381,0.409,5.33,0.818,15,Hex,Fiber,Single,PLA
384,0.412,5.37,0.824,15,Hex,Fiber,Single,PLA
386,0.415,5.4,0.829,15,Hex,Fiber,Single,PLA
388,0.417,5.43,0.834,15,Hex,Fiber,Single,PLA
390,0.42,5.45,0.84,15,Hex,Fiber,Single,PLA
393,0.422,5.49,0.844,15,Hex,Fiber,Single,PLA
394,0.425,5.51,0.85,15,Hex,Fiber,Single,PLA
397,0.428,5.55,0.855,15,Hex,Fiber,Single,PLA
399,0.43,5.58,0.86,15,Hex,Fiber,Single,PLA
401,0.433,5.61,0.866,15,Hex,Fiber,Single,PLA
403,0.435,5.64,0.871,15,Hex,Fiber,Single,PLA
405,0.438,5.67,0.876,15,Hex,Fiber,Single,PLA
407,0.441,5.7,0.881,15,Hex,Fiber,Single,PLA
410,0.443,5.73,0.886,15,Hex,Fiber,Single,PLA
412,0.446,5.76,0.892,15,Hex,Fiber,Single,PLA
414,0.448,5.79,0.896,15,Hex,Fiber,Single,PLA
416,0.451,5.82,0.902,15,Hex,Fiber,Single,PLA
418,0.454,5.85,0.907,15,Hex,Fiber,Single,PLA
421,0.456,5.88,0.912,15,Hex,Fiber,Single,PLA
422,0.459,5.91,0.917,15,Hex,Fiber,Single,PLA
425,0.461,5.94,0.923,15,Hex,Fiber,Single,PLA
427,0.464,5.97,0.928,15,Hex,Fiber,Single,PLA
429,0.467,6,0.933,15,Hex,Fiber,Single,PLA
431,0.469,6.03,0.939,15,Hex,Fiber,Single,PLA
433,0.472,6.06,0.944,15,Hex,Fiber,Single,PLA
435,0.475,6.09,0.949,15,Hex,Fiber,Single,PLA
437,0.477,6.12,0.954,15,Hex,Fiber,Single,PLA
440,0.48,6.15,0.96,15,Hex,Fiber,Single,PLA
442,0.483,6.18,0.965,15,Hex,Fiber,Single,PLA
444,0.485,6.21,0.97,15,Hex,Fiber,Single,PLA
446,0.488,6.24,0.976,15,Hex,Fiber,Single,PLA
448,0.49,6.27,0.981,15,Hex,Fiber,Single,PLA
450,0.493,6.3,0.986,15,Hex,Fiber,Single,PLA
452,0.496,6.33,0.991,15,Hex,Fiber,Single,PLA
454,0.498,6.35,0.996,15,Hex,Fiber,Single,PLA
457,0.501,6.39,1,15,Hex,Fiber,Single,PLA
459,0.503,6.42,1.01,15,Hex,Fiber,Single,PLA
461,0.506,6.45,1.01,15,Hex,Fiber,Single,PLA
463,0.509,6.47,1.02,15,Hex,Fiber,Single,PLA
465,0.511,6.5,1.02,15,Hex,Fiber,Single,PLA
467,0.514,6.53,1.03,15,Hex,Fiber,Single,PLA
469,0.516,6.56,1.03,15,Hex,Fiber,Single,PLA
471,0.519,6.59,1.04,15,Hex,Fiber,Single,PLA
473,0.522,6.62,1.04,15,Hex,Fiber,Single,PLA
475,0.524,6.64,1.05,15,Hex,Fiber,Single,PLA
477,0.527,6.67,1.05,15,Hex,Fiber,Single,PLA
479,0.53,6.7,1.06,15,Hex,Fiber,Single,PLA
482,0.532,6.74,1.06,15,Hex,Fiber,Single,PLA
483,0.535,6.76,1.07,15,Hex,Fiber,Single,PLA
486,0.537,6.8,1.07,15,Hex,Fiber,Single,PLA
487,0.54,6.82,1.08,15,Hex,Fiber,Single,PLA
490,0.542,6.85,1.08,15,Hex,Fiber,Single,PLA
492,0.545,6.87,1.09,15,Hex,Fiber,Single,PLA
494,0.548,6.91,1.1,15,Hex,Fiber,Single,PLA
496,0.55,6.93,1.1,15,Hex,Fiber,Single,PLA
497,0.553,6.96,1.11,15,Hex,Fiber,Single,PLA
500,0.556,6.99,1.11,15,Hex,Fiber,Single,PLA
502,0.558,7.02,1.12,15,Hex,Fiber,Single,PLA
504,0.561,7.05,1.12,15,Hex,Fiber,Single,PLA
506,0.563,7.07,1.13,15,Hex,Fiber,Single,PLA
508,0.566,7.1,1.13,15,Hex,Fiber,Single,PLA
510,0.569,7.13,1.14,15,Hex,Fiber,Single,PLA
512,0.571,7.16,1.14,15,Hex,Fiber,Single,PLA
514,0.574,7.19,1.15,15,Hex,Fiber,Single,PLA
516,0.576,7.21,1.15,15,Hex,Fiber,Single,PLA
518,0.579,7.24,1.16,15,Hex,Fiber,Single,PLA
520,0.582,7.27,1.16,15,Hex,Fiber,Single,PLA
522,0.584,7.3,1.17,15,Hex,Fiber,Single,PLA
524,0.587,7.33,1.17,15,Hex,Fiber,Single,PLA
526,0.589,7.35,1.18,15,Hex,Fiber,Single,PLA
528,0.592,7.38,1.18,15,Hex,Fiber,Single,PLA
530,0.595,7.41,1.19,15,Hex,Fiber,Single,PLA
532,0.597,7.44,1.19,15,Hex,Fiber,Single,PLA
533,0.6,7.46,1.2,15,Hex,Fiber,Single,PLA
536,0.602,7.49,1.2,15,Hex,Fiber,Single,PLA
538,0.605,7.52,1.21,15,Hex,Fiber,Single,PLA
539,0.608,7.54,1.22,15,Hex,Fiber,Single,PLA
542,0.61,7.58,1.22,15,Hex,Fiber,Single,PLA
543,0.613,7.6,1.23,15,Hex,Fiber,Single,PLA
546,0.616,7.64,1.23,15,Hex,Fiber,Single,PLA
548,0.618,7.66,1.24,15,Hex,Fiber,Single,PLA
549,0.621,7.68,1.24,15,Hex,Fiber,Single,PLA
551,0.623,7.71,1.25,15,Hex,Fiber,Single,PLA
553,0.626,7.74,1.25,15,Hex,Fiber,Single,PLA
555,0.629,7.76,1.26,15,Hex,Fiber,Single,PLA
557,0.631,7.79,1.26,15,Hex,Fiber,Single,PLA
559,0.634,7.82,1.27,15,Hex,Fiber,Single,PLA
561,0.636,7.85,1.27,15,Hex,Fiber,Single,PLA
563,0.639,7.87,1.28,15,Hex,Fiber,Single,PLA
565,0.642,7.9,1.28,15,Hex,Fiber,Single,PLA
567,0.644,7.93,1.29,15,Hex,Fiber,Single,PLA
569,0.647,7.96,1.29,15,Hex,Fiber,Single,PLA
570,0.649,7.98,1.3,15,Hex,Fiber,Single,PLA
572,0.652,8,1.3,15,Hex,Fiber,Single,PLA
574,0.655,8.03,1.31,15,Hex,Fiber,Single,PLA
576,0.657,8.06,1.31,15,Hex,Fiber,Single,PLA
578,0.66,8.09,1.32,15,Hex,Fiber,Single,PLA
580,0.662,8.11,1.32,15,Hex,Fiber,Single,PLA
582,0.665,8.14,1.33,15,Hex,Fiber,Single,PLA
584,0.668,8.17,1.34,15,Hex,Fiber,Single,PLA
586,0.67,8.19,1.34,15,Hex,Fiber,Single,PLA
587,0.673,8.22,1.35,15,Hex,Fiber,Single,PLA
590,0.675,8.24,1.35,15,Hex,Fiber,Single,PLA
591,0.678,8.27,1.36,15,Hex,Fiber,Single,PLA
593,0.681,8.29,1.36,15,Hex,Fiber,Single,PLA
595,0.683,8.32,1.37,15,Hex,Fiber,Single,PLA
597,0.686,8.35,1.37,15,Hex,Fiber,Single,PLA
599,0.689,8.37,1.38,15,Hex,Fiber,Single,PLA
601,0.691,8.4,1.38,15,Hex,Fiber,Single,PLA
602,0.694,8.42,1.39,15,Hex,Fiber,Single,PLA
604,0.696,8.45,1.39,15,Hex,Fiber,Single,PLA
606,0.699,8.47,1.4,15,Hex,Fiber,Single,PLA
608,0.702,8.5,1.4,15,Hex,Fiber,Single,PLA
609,0.704,8.52,1.41,15,Hex,Fiber,Single,PLA
611,0.707,8.55,1.41,15,Hex,Fiber,Single,PLA
613,0.709,8.58,1.42,15,Hex,Fiber,Single,PLA
615,0.712,8.6,1.42,15,Hex,Fiber,Single,PLA
617,0.715,8.63,1.43,15,Hex,Fiber,Single,PLA
618,0.717,8.65,1.43,15,Hex,Fiber,Single,PLA
620,0.72,8.68,1.44,15,Hex,Fiber,Single,PLA
622,0.722,8.7,1.44,15,Hex,Fiber,Single,PLA
624,0.725,8.72,1.45,15,Hex,Fiber,Single,PLA
626,0.728,8.75,1.46,15,Hex,Fiber,Single,PLA
628,0.73,8.78,1.46,15,Hex,Fiber,Single,PLA
630,0.733,8.81,1.47,15,Hex,Fiber,Single,PLA
631,0.736,8.83,1.47,15,Hex,Fiber,Single,PLA
633,0.738,8.86,1.48,15,Hex,Fiber,Single,PLA
635,0.741,8.88,1.48,15,Hex,Fiber,Single,PLA
636,0.743,8.9,1.49,15,Hex,Fiber,Single,PLA
638,0.746,8.93,1.49,15,Hex,Fiber,Single,PLA
640,0.749,8.96,1.5,15,Hex,Fiber,Single,PLA
642,0.751,8.98,1.5,15,Hex,Fiber,Single,PLA
644,0.754,9,1.51,15,Hex,Fiber,Single,PLA
646,0.756,9.03,1.51,15,Hex,Fiber,Single,PLA
648,0.759,9.06,1.52,15,Hex,Fiber,Single,PLA
649,0.762,9.08,1.52,15,Hex,Fiber,Single,PLA
651,0.764,9.11,1.53,15,Hex,Fiber,Single,PLA
653,0.767,9.13,1.53,15,Hex,Fiber,Single,PLA
655,0.769,9.16,1.54,15,Hex,Fiber,Single,PLA
657,0.772,9.18,1.54,15,Hex,Fiber,Single,PLA
658,0.775,9.21,1.55,15,Hex,Fiber,Single,PLA
660,0.777,9.23,1.55,15,Hex,Fiber,Single,PLA
662,0.78,9.26,1.56,15,Hex,Fiber,Single,PLA
664,0.783,9.28,1.57,15,Hex,Fiber,Single,PLA
665,0.785,9.3,1.57,15,Hex,Fiber,Single,PLA
667,0.788,9.33,1.58,15,Hex,Fiber,Single,PLA
669,0.79,9.35,1.58,15,Hex,Fiber,Single,PLA
671,0.793,9.38,1.59,15,Hex,Fiber,Single,PLA
672,0.795,9.4,1.59,15,Hex,Fiber,Single,PLA
674,0.798,9.43,1.6,15,Hex,Fiber,Single,PLA
676,0.801,9.46,1.6,15,Hex,Fiber,Single,PLA
678,0.803,9.48,1.61,15,Hex,Fiber,Single,PLA
679,0.806,9.5,1.61,15,Hex,Fiber,Single,PLA
682,0.809,9.53,1.62,15,Hex,Fiber,Single,PLA
683,0.811,9.56,1.62,15,Hex,Fiber,Single,PLA
685,0.814,9.58,1.63,15,Hex,Fiber,Single,PLA
687,0.816,9.61,1.63,15,Hex,Fiber,Single,PLA
688,0.819,9.63,1.64,15,Hex,Fiber,Single,PLA
690,0.822,9.66,1.64,15,Hex,Fiber,Single,PLA
692,0.824,9.68,1.65,15,Hex,Fiber,Single,PLA
694,0.827,9.71,1.65,15,Hex,Fiber,Single,PLA
696,0.83,9.73,1.66,15,Hex,Fiber,Single,PLA
697,0.832,9.75,1.66,15,Hex,Fiber,Single,PLA
699,0.835,9.78,1.67,15,Hex,Fiber,Single,PLA
701,0.837,9.81,1.67,15,Hex,Fiber,Single,PLA
703,0.84,9.83,1.68,15,Hex,Fiber,Single,PLA
705,0.843,9.86,1.69,15,Hex,Fiber,Single,PLA
707,0.845,9.88,1.69,15,Hex,Fiber,Single,PLA
708,0.848,9.91,1.7,15,Hex,Fiber,Single,PLA
710,0.85,9.93,1.7,15,Hex,Fiber,Single,PLA
712,0.853,9.95,1.71,15,Hex,Fiber,Single,PLA
713,0.855,9.98,1.71,15,Hex,Fiber,Single,PLA
715,0.858,10,1.72,15,Hex,Fiber,Single,PLA
717,0.861,10,1.72,15,Hex,Fiber,Single,PLA
719,0.863,10.1,1.73,15,Hex,Fiber,Single,PLA
721,0.866,10.1,1.73,15,Hex,Fiber,Single,PLA
722,0.869,10.1,1.74,15,Hex,Fiber,Single,PLA
724,0.871,10.1,1.74,15,Hex,Fiber,Single,PLA
726,0.874,10.2,1.75,15,Hex,Fiber,Single,PLA
728,0.877,10.2,1.75,15,Hex,Fiber,Single,PLA
730,0.879,10.2,1.76,15,Hex,Fiber,Single,PLA
731,0.882,10.2,1.76,15,Hex,Fiber,Single,PLA
733,0.884,10.3,1.77,15,Hex,Fiber,Single,PLA
735,0.887,10.3,1.77,15,Hex,Fiber,Single,PLA
736,0.89,10.3,1.78,15,Hex,Fiber,Single,PLA
738,0.892,10.3,1.78,15,Hex,Fiber,Single,PLA
740,0.895,10.3,1.79,15,Hex,Fiber,Single,PLA
741,0.897,10.4,1.79,15,Hex,Fiber,Single,PLA
743,0.9,10.4,1.8,15,Hex,Fiber,Single,PLA
745,0.903,10.4,1.81,15,Hex,Fiber,Single,PLA
747,0.905,10.4,1.81,15,Hex,Fiber,Single,PLA
748,0.908,10.5,1.82,15,Hex,Fiber,Single,PLA
750,0.91,10.5,1.82,15,Hex,Fiber,Single,PLA
752,0.913,10.5,1.83,15,Hex,Fiber,Single,PLA
753,0.916,10.5,1.83,15,Hex,Fiber,Single,PLA
755,0.918,10.6,1.84,15,Hex,Fiber,Single,PLA
757,0.921,10.6,1.84,15,Hex,Fiber,Single,PLA
758,0.923,10.6,1.85,15,Hex,Fiber,Single,PLA
760,0.926,10.6,1.85,15,Hex,Fiber,Single,PLA
762,0.929,10.7,1.86,15,Hex,Fiber,Single,PLA
763,0.931,10.7,1.86,15,Hex,Fiber,Single,PLA
765,0.934,10.7,1.87,15,Hex,Fiber,Single,PLA
767,0.937,10.7,1.87,15,Hex,Fiber,Single,PLA
768,0.939,10.7,1.88,15,Hex,Fiber,Single,PLA
770,0.942,10.8,1.88,15,Hex,Fiber,Single,PLA
772,0.944,10.8,1.89,15,Hex,Fiber,Single,PLA
773,0.947,10.8,1.89,15,Hex,Fiber,Single,PLA
775,0.949,10.8,1.9,15,Hex,Fiber,Single,PLA
777,0.952,10.9,1.9,15,Hex,Fiber,Single,PLA
778,0.955,10.9,1.91,15,Hex,Fiber,Single,PLA
780,0.957,10.9,1.91,15,Hex,Fiber,Single,PLA
781,0.96,10.9,1.92,15,Hex,Fiber,Single,PLA
783,0.963,11,1.93,15,Hex,Fiber,Single,PLA
784,0.965,11,1.93,15,Hex,Fiber,Single,PLA
786,0.968,11,1.94,15,Hex,Fiber,Single,PLA
788,0.97,11,1.94,15,Hex,Fiber,Single,PLA
789,0.973,11,1.95,15,Hex,Fiber,Single,PLA
791,0.975,11.1,1.95,15,Hex,Fiber,Single,PLA
793,0.978,11.1,1.96,15,Hex,Fiber,Single,PLA
794,0.981,11.1,1.96,15,Hex,Fiber,Single,PLA
796,0.983,11.1,1.97,15,Hex,Fiber,Single,PLA
797,0.986,11.2,1.97,15,Hex,Fiber,Single,PLA
799,0.989,11.2,1.98,15,Hex,Fiber,Single,PLA
801,0.991,11.2,1.98,15,Hex,Fiber,Single,PLA
802,0.994,11.2,1.99,15,Hex,Fiber,Single,PLA
804,0.996,11.2,1.99,15,Hex,Fiber,Single,PLA
806,0.999,11.3,2,15,Hex,Fiber,Single,PLA
807,1,11.3,2,15,Hex,Fiber,Single,PLA
809,1,11.3,2.01,15,Hex,Fiber,Single,PLA
810,1.01,11.3,2.01,15,Hex,Fiber,Single,PLA
812,1.01,11.4,2.02,15,Hex,Fiber,Single,PLA
813,1.01,11.4,2.02,15,Hex,Fiber,Single,PLA
815,1.01,11.4,2.03,15,Hex,Fiber,Single,PLA
816,1.02,11.4,2.03,15,Hex,Fiber,Single,PLA
818,1.02,11.4,2.04,15,Hex,Fiber,Single,PLA
819,1.02,11.5,2.04,15,Hex,Fiber,Single,PLA
821,1.03,11.5,2.05,15,Hex,Fiber,Single,PLA
823,1.03,11.5,2.06,15,Hex,Fiber,Single,PLA
824,1.03,11.5,2.06,15,Hex,Fiber,Single,PLA
826,1.03,11.5,2.07,15,Hex,Fiber,Single,PLA
827,1.04,11.6,2.07,15,Hex,Fiber,Single,PLA
828,1.04,11.6,2.08,15,Hex,Fiber,Single,PLA
830,1.04,11.6,2.08,15,Hex,Fiber,Single,PLA
832,1.04,11.6,2.09,15,Hex,Fiber,Single,PLA
833,1.05,11.7,2.09,15,Hex,Fiber,Single,PLA
834,1.05,11.7,2.1,15,Hex,Fiber,Single,PLA
836,1.05,11.7,2.1,15,Hex,Fiber,Single,PLA
837,1.05,11.7,2.11,15,Hex,Fiber,Single,PLA
839,1.06,11.7,2.11,15,Hex,Fiber,Single,PLA
840,1.06,11.8,2.12,15,Hex,Fiber,Single,PLA
842,1.06,11.8,2.12,15,Hex,Fiber,Single,PLA
843,1.06,11.8,2.13,15,Hex,Fiber,Single,PLA
845,1.07,11.8,2.13,15,Hex,Fiber,Single,PLA
846,1.07,11.8,2.14,15,Hex,Fiber,Single,PLA
848,1.07,11.9,2.14,15,Hex,Fiber,Single,PLA
849,1.07,11.9,2.15,15,Hex,Fiber,Single,PLA
850,1.08,11.9,2.15,15,Hex,Fiber,Single,PLA
852,1.08,11.9,2.16,15,Hex,Fiber,Single,PLA
853,1.08,11.9,2.16,15,Hex,Fiber,Single,PLA
854,1.09,12,2.17,15,Hex,Fiber,Single,PLA
856,1.09,12,2.18,15,Hex,Fiber,Single,PLA
857,1.09,12,2.18,15,Hex,Fiber,Single,PLA
859,1.09,12,2.19,15,Hex,Fiber,Single,PLA
860,1.1,12,2.19,15,Hex,Fiber,Single,PLA
861,1.1,12,2.2,15,Hex,Fiber,Single,PLA
863,1.1,12.1,2.2,15,Hex,Fiber,Single,PLA
864,1.1,12.1,2.21,15,Hex,Fiber,Single,PLA
866,1.11,12.1,2.21,15,Hex,Fiber,Single,PLA
867,1.11,12.1,2.22,15,Hex,Fiber,Single,PLA
868,1.11,12.1,2.22,15,Hex,Fiber,Single,PLA
870,1.11,12.2,2.23,15,Hex,Fiber,Single,PLA
871,1.12,12.2,2.23,15,Hex,Fiber,Single,PLA
872,1.12,12.2,2.24,15,Hex,Fiber,Single,PLA
874,1.12,12.2,2.24,15,Hex,Fiber,Single,PLA
875,1.12,12.2,2.25,15,Hex,Fiber,Single,PLA
876,1.13,12.3,2.25,15,Hex,Fiber,Single,PLA
878,1.13,12.3,2.26,15,Hex,Fiber,Single,PLA
879,1.13,12.3,2.26,15,Hex,Fiber,Single,PLA
880,1.13,12.3,2.27,15,Hex,Fiber,Single,PLA
881,1.14,12.3,2.27,15,Hex,Fiber,Single,PLA
883,1.14,12.3,2.28,15,Hex,Fiber,Single,PLA
884,1.14,12.4,2.29,15,Hex,Fiber,Single,PLA
885,1.15,12.4,2.29,15,Hex,Fiber,Single,PLA
886,1.15,12.4,2.3,15,Hex,Fiber,Single,PLA
888,1.15,12.4,2.3,15,Hex,Fiber,Single,PLA
889,1.15,12.4,2.31,15,Hex,Fiber,Single,PLA
890,1.16,12.5,2.31,15,Hex,Fiber,Single,PLA
891,1.16,12.5,2.32,15,Hex,Fiber,Single,PLA
893,1.16,12.5,2.32,15,Hex,Fiber,Single,PLA
894,1.16,12.5,2.33,15,Hex,Fiber,Single,PLA
895,1.17,12.5,2.33,15,Hex,Fiber,Single,PLA
896,1.17,12.5,2.34,15,Hex,Fiber,Single,PLA
897,1.17,12.6,2.34,15,Hex,Fiber,Single,PLA
899,1.17,12.6,2.35,15,Hex,Fiber,Single,PLA
900,1.18,12.6,2.35,15,Hex,Fiber,Single,PLA
901,1.18,12.6,2.36,15,Hex,Fiber,Single,PLA
902,1.18,12.6,2.36,15,Hex,Fiber,Single,PLA
903,1.18,12.6,2.37,15,Hex,Fiber,Single,PLA
904,1.19,12.6,2.37,15,Hex,Fiber,Single,PLA
905,1.19,12.7,2.38,15,Hex,Fiber,Single,PLA
906,1.19,12.7,2.38,15,Hex,Fiber,Single,PLA
908,1.19,12.7,2.39,15,Hex,Fiber,Single,PLA
909,1.2,12.7,2.39,15,Hex,Fiber,Single,PLA
910,1.2,12.7,2.4,15,Hex,Fiber,Single,PLA
911,1.2,12.7,2.41,15,Hex,Fiber,Single,PLA
912,1.21,12.8,2.41,15,Hex,Fiber,Single,PLA
913,1.21,12.8,2.42,15,Hex,Fiber,Single,PLA
914,1.21,12.8,2.42,15,Hex,Fiber,Single,PLA
915,1.21,12.8,2.43,15,Hex,Fiber,Single,PLA
916,1.22,12.8,2.43,15,Hex,Fiber,Single,PLA
917,1.22,12.8,2.44,15,Hex,Fiber,Single,PLA
918,1.22,12.8,2.44,15,Hex,Fiber,Single,PLA
919,1.22,12.9,2.45,15,Hex,Fiber,Single,PLA
920,1.23,12.9,2.45,15,Hex,Fiber,Single,PLA
921,1.23,12.9,2.46,15,Hex,Fiber,Single,PLA
922,1.23,12.9,2.46,15,Hex,Fiber,Single,PLA
923,1.23,12.9,2.47,15,Hex,Fiber,Single,PLA
924,1.24,12.9,2.47,15,Hex,Fiber,Single,PLA
925,1.24,12.9,2.48,15,Hex,Fiber,Single,PLA
926,1.24,12.9,2.48,15,Hex,Fiber,Single,PLA
927,1.24,13,2.49,15,Hex,Fiber,Single,PLA
927,1.25,13,2.49,15,Hex,Fiber,Single,PLA
929,1.25,13,2.5,15,Hex,Fiber,Single,PLA
929,1.25,13,2.5,15,Hex,Fiber,Single,PLA
930,1.25,13,2.51,15,Hex,Fiber,Single,PLA
931,1.26,13,2.51,15,Hex,Fiber,Single,PLA
932,1.26,13,2.52,15,Hex,Fiber,Single,PLA
933,1.26,13.1,2.53,15,Hex,Fiber,Single,PLA
934,1.27,13.1,2.53,15,Hex,Fiber,Single,PLA
935,1.27,13.1,2.54,15,Hex,Fiber,Single,PLA
936,1.27,13.1,2.54,15,Hex,Fiber,Single,PLA
937,1.27,13.1,2.55,15,Hex,Fiber,Single,PLA
937,1.28,13.1,2.55,15,Hex,Fiber,Single,PLA
938,1.28,13.1,2.56,15,Hex,Fiber,Single,PLA
939,1.28,13.1,2.56,15,Hex,Fiber,Single,PLA
940,1.28,13.1,2.57,15,Hex,Fiber,Single,PLA
941,1.29,13.2,2.57,15,Hex,Fiber,Single,PLA
942,1.29,13.2,2.58,15,Hex,Fiber,Single,PLA
942,1.29,13.2,2.58,15,Hex,Fiber,Single,PLA
943,1.29,13.2,2.59,15,Hex,Fiber,Single,PLA
944,1.3,13.2,2.59,15,Hex,Fiber,Single,PLA
945,1.3,13.2,2.6,15,Hex,Fiber,Single,PLA
946,1.3,13.2,2.6,15,Hex,Fiber,Single,PLA
946,1.3,13.2,2.61,15,Hex,Fiber,Single,PLA
947,1.31,13.2,2.61,15,Hex,Fiber,Single,PLA
948,1.31,13.3,2.62,15,Hex,Fiber,Single,PLA
948,1.31,13.3,2.62,15,Hex,Fiber,Single,PLA
949,1.31,13.3,2.63,15,Hex,Fiber,Single,PLA
949,1.32,13.3,2.63,15,Hex,Fiber,Single,PLA
950,1.32,13.3,2.64,15,Hex,Fiber,Single,PLA
951,1.32,13.3,2.65,15,Hex,Fiber,Single,PLA
952,1.33,13.3,2.65,15,Hex,Fiber,Single,PLA
952,1.33,13.3,2.66,15,Hex,Fiber,Single,PLA
953,1.33,13.3,2.66,15,Hex,Fiber,Single,PLA
953,1.33,13.3,2.67,15,Hex,Fiber,Single,PLA
954,1.34,13.3,2.67,15,Hex,Fiber,Single,PLA
955,1.34,13.4,2.68,15,Hex,Fiber,Single,PLA
955,1.34,13.4,2.68,15,Hex,Fiber,Single,PLA
956,1.34,13.4,2.69,15,Hex,Fiber,Single,PLA
956,1.35,13.4,2.69,15,Hex,Fiber,Single,PLA
957,1.35,13.4,2.7,15,Hex,Fiber,Single,PLA
957,1.35,13.4,2.7,15,Hex,Fiber,Single,PLA
958,1.35,13.4,2.71,15,Hex,Fiber,Single,PLA
959,1.36,13.4,2.71,15,Hex,Fiber,Single,PLA
959,1.36,13.4,2.72,15,Hex,Fiber,Single,PLA
960,1.36,13.4,2.72,15,Hex,Fiber,Single,PLA
960,1.36,13.4,2.73,15,Hex,Fiber,Single,PLA
961,1.37,13.4,2.73,15,Hex,Fiber,Single,PLA
961,1.37,13.4,2.74,15,Hex,Fiber,Single,PLA
962,1.37,13.5,2.74,15,Hex,Fiber,Single,PLA
962,1.37,13.5,2.75,15,Hex,Fiber,Single,PLA
962,1.38,13.5,2.75,15,Hex,Fiber,Single,PLA
962,1.38,13.5,2.76,15,Hex,Fiber,Single,PLA
963,1.38,13.5,2.77,15,Hex,Fiber,Single,PLA
963,1.39,13.5,2.77,15,Hex,Fiber,Single,PLA
963,1.39,13.5,2.78,15,Hex,Fiber,Single,PLA
964,1.39,13.5,2.78,15,Hex,Fiber,Single,PLA
964,1.39,13.5,2.79,15,Hex,Fiber,Single,PLA
965,1.4,13.5,2.79,15,Hex,Fiber,Single,PLA
965,1.4,13.5,2.8,15,Hex,Fiber,Single,PLA
965,1.4,13.5,2.8,15,Hex,Fiber,Single,PLA
966,1.4,13.5,2.81,15,Hex,Fiber,Single,PLA
966,1.41,13.5,2.81,15,Hex,Fiber,Single,PLA
966,1.41,13.5,2.82,15,Hex,Fiber,Single,PLA
966,1.41,13.5,2.82,15,Hex,Fiber,Single,PLA
967,1.41,13.5,2.83,15,Hex,Fiber,Single,PLA
967,1.42,13.5,2.83,15,Hex,Fiber,Single,PLA
967,1.42,13.5,2.84,15,Hex,Fiber,Single,PLA
967,1.42,13.5,2.84,15,Hex,Fiber,Single,PLA
967,1.42,13.5,2.85,15,Hex,Fiber,Single,PLA
967,1.43,13.5,2.85,15,Hex,Fiber,Single,PLA
967,1.43,13.5,2.86,15,Hex,Fiber,Single,PLA
968,1.43,13.5,2.86,15,Hex,Fiber,Single,PLA
968,1.43,13.5,2.87,15,Hex,Fiber,Single,PLA
968,1.44,13.5,2.87,15,Hex,Fiber,Single,PLA
968,1.44,13.5,2.88,15,Hex,Fiber,Single,PLA
968,1.44,13.5,2.89,15,Hex,Fiber,Single,PLA
968,1.45,13.5,2.89,15,Hex,Fiber,Single,PLA
969,1.45,13.5,2.9,15,Hex,Fiber,Single,PLA
969,1.45,13.5,2.9,15,Hex,Fiber,Single,PLA
969,1.45,13.6,2.91,15,Hex,Fiber,Single,PLA
969,1.46,13.6,2.91,15,Hex,Fiber,Single,PLA
969,1.46,13.5,2.92,15,Hex,Fiber,Single,PLA
969,1.46,13.6,2.92,15,Hex,Fiber,Single,PLA
969,1.46,13.6,2.93,15,Hex,Fiber,Single,PLA
969,1.47,13.6,2.93,15,Hex,Fiber,Single,PLA
969,1.47,13.6,2.94,15,Hex,Fiber,Single,PLA
969,1.47,13.6,2.94,15,Hex,Fiber,Single,PLA
969,1.47,13.6,2.95,15,Hex,Fiber,Single,PLA
969,1.48,13.6,2.95,15,Hex,Fiber,Single,PLA
969,1.48,13.6,2.96,15,Hex,Fiber,Single,PLA
969,1.48,13.6,2.96,15,Hex,Fiber,Single,PLA
969,1.48,13.6,2.97,15,Hex,Fiber,Single,PLA
969,1.49,13.6,2.97,15,Hex,Fiber,Single,PLA
969,1.49,13.6,2.98,15,Hex,Fiber,Single,PLA
969,1.49,13.6,2.98,15,Hex,Fiber,Single,PLA
969,1.49,13.6,2.99,15,Hex,Fiber,Single,PLA
969,1.5,13.5,2.99,15,Hex,Fiber,Single,PLA
969,1.5,13.6,3,15,Hex,Fiber,Single,PLA
969,1.5,13.6,3.01,15,Hex,Fiber,Single,PLA
969,1.51,13.5,3.01,15,Hex,Fiber,Single,PLA
969,1.51,13.5,3.02,15,Hex,Fiber,Single,PLA
968,1.51,13.5,3.02,15,Hex,Fiber,Single,PLA
969,1.51,13.5,3.03,15,Hex,Fiber,Single,PLA
968,1.52,13.5,3.03,15,Hex,Fiber,Single,PLA
968,1.52,13.5,3.04,15,Hex,Fiber,Single,PLA
968,1.52,13.5,3.04,15,Hex,Fiber,Single,PLA
968,1.52,13.5,3.05,15,Hex,Fiber,Single,PLA
968,1.53,13.5,3.05,15,Hex,Fiber,Single,PLA
968,1.53,13.5,3.06,15,Hex,Fiber,Single,PLA
968,1.53,13.5,3.06,15,Hex,Fiber,Single,PLA
968,1.53,13.5,3.07,15,Hex,Fiber,Single,PLA
968,1.54,13.5,3.07,15,Hex,Fiber,Single,PLA
968,1.54,13.5,3.08,15,Hex,Fiber,Single,PLA
968,1.54,13.5,3.08,15,Hex,Fiber,Single,PLA
967,1.54,13.5,3.09,15,Hex,Fiber,Single,PLA
967,1.55,13.5,3.09,15,Hex,Fiber,Single,PLA
967,1.55,13.5,3.1,15,Hex,Fiber,Single,PLA
967,1.55,13.5,3.1,15,Hex,Fiber,Single,PLA
967,1.55,13.5,3.11,15,Hex,Fiber,Single,PLA
966,1.56,13.5,3.11,15,Hex,Fiber,Single,PLA
966,1.56,13.5,3.12,15,Hex,Fiber,Single,PLA
966,1.56,13.5,3.13,15,Hex,Fiber,Single,PLA
966,1.57,13.5,3.13,15,Hex,Fiber,Single,PLA
966,1.57,13.5,3.14,15,Hex,Fiber,Single,PLA
966,1.57,13.5,3.14,15,Hex,Fiber,Single,PLA
966,1.57,13.5,3.15,15,Hex,Fiber,Single,PLA
966,1.58,13.5,3.15,15,Hex,Fiber,Single,PLA
966,1.58,13.5,3.16,15,Hex,Fiber,Single,PLA
965,1.58,13.5,3.16,15,Hex,Fiber,Single,PLA
965,1.58,13.5,3.17,15,Hex,Fiber,Single,PLA
965,1.59,13.5,3.17,15,Hex,Fiber,Single,PLA
965,1.59,13.5,3.18,15,Hex,Fiber,Single,PLA
964,1.59,13.5,3.18,15,Hex,Fiber,Single,PLA
964,1.59,13.5,3.19,15,Hex,Fiber,Single,PLA
964,1.6,13.5,3.19,15,Hex,Fiber,Single,PLA
964,1.6,13.5,3.2,15,Hex,Fiber,Single,PLA
964,1.6,13.5,3.2,15,Hex,Fiber,Single,PLA
963,1.6,13.5,3.21,15,Hex,Fiber,Single,PLA
963,1.61,13.5,3.21,15,Hex,Fiber,Single,PLA
963,1.61,13.5,3.22,15,Hex,Fiber,Single,PLA
963,1.61,13.5,3.22,15,Hex,Fiber,Single,PLA
963,1.61,13.5,3.23,15,Hex,Fiber,Single,PLA
963,1.62,13.5,3.23,15,Hex,Fiber,Single,PLA
963,1.62,13.5,3.24,15,Hex,Fiber,Single,PLA
963,1.62,13.5,3.25,15,Hex,Fiber,Single,PLA
963,1.63,13.5,3.25,15,Hex,Fiber,Single,PLA
963,1.63,13.5,3.26,15,Hex,Fiber,Single,PLA
962,1.63,13.5,3.26,15,Hex,Fiber,Single,PLA
962,1.63,13.5,3.27,15,Hex,Fiber,Single,PLA
962,1.64,13.5,3.27,15,Hex,Fiber,Single,PLA
962,1.64,13.5,3.28,15,Hex,Fiber,Single,PLA
962,1.64,13.4,3.28,15,Hex,Fiber,Single,PLA
962,1.64,13.5,3.29,15,Hex,Fiber,Single,PLA
961,1.65,13.4,3.29,15,Hex,Fiber,Single,PLA
962,1.65,13.4,3.3,15,Hex,Fiber,Single,PLA
961,1.65,13.4,3.3,15,Hex,Fiber,Single,PLA
961,1.65,13.4,3.31,15,Hex,Fiber,Single,PLA
961,1.66,13.4,3.31,15,Hex,Fiber,Single,PLA
961,1.66,13.4,3.32,15,Hex,Fiber,Single,PLA
961,1.66,13.4,3.32,15,Hex,Fiber,Single,PLA
961,1.66,13.4,3.33,15,Hex,Fiber,Single,PLA
961,1.67,13.4,3.33,15,Hex,Fiber,Single,PLA
961,1.67,13.4,3.34,15,Hex,Fiber,Single,PLA
960,1.67,13.4,3.34,15,Hex,Fiber,Single,PLA
960,1.67,13.4,3.35,15,Hex,Fiber,Single,PLA
960,1.68,13.4,3.35,15,Hex,Fiber,Single,PLA
960,1.68,13.4,3.36,15,Hex,Fiber,Single,PLA
960,1.68,13.4,3.37,15,Hex,Fiber,Single,PLA
960,1.69,13.4,3.37,15,Hex,Fiber,Single,PLA
959,1.69,13.4,3.38,15,Hex,Fiber,Single,PLA
960,1.69,13.4,3.38,15,Hex,Fiber,Single,PLA
960,1.69,13.4,3.39,15,Hex,Fiber,Single,PLA
960,1.7,13.4,3.39,15,Hex,Fiber,Single,PLA
959,1.7,13.4,3.4,15,Hex,Fiber,Single,PLA
960,1.7,13.4,3.4,15,Hex,Fiber,Single,PLA
959,1.7,13.4,3.41,15,Hex,Fiber,Single,PLA
959,1.71,13.4,3.41,15,Hex,Fiber,Single,PLA
959,1.71,13.4,3.42,15,Hex,Fiber,Single,PLA
959,1.71,13.4,3.42,15,Hex,Fiber,Single,PLA
959,1.71,13.4,3.43,15,Hex,Fiber,Single,PLA
959,1.72,13.4,3.43,15,Hex,Fiber,Single,PLA
959,1.72,13.4,3.44,15,Hex,Fiber,Single,PLA
958,1.72,13.4,3.44,15,Hex,Fiber,Single,PLA
958,1.72,13.4,3.45,15,Hex,Fiber,Single,PLA
958,1.73,13.4,3.45,15,Hex,Fiber,Single,PLA
958,1.73,13.4,3.46,15,Hex,Fiber,Single,PLA
958,1.73,13.4,3.46,15,Hex,Fiber,Single,PLA
958,1.73,13.4,3.47,15,Hex,Fiber,Single,PLA
958,1.74,13.4,3.47,15,Hex,Fiber,Single,PLA
958,1.74,13.4,3.48,15,Hex,Fiber,Single,PLA
958,1.74,13.4,3.48,15,Hex,Fiber,Single,PLA
958,1.75,13.4,3.49,15,Hex,Fiber,Single,PLA
958,1.75,13.4,3.5,15,Hex,Fiber,Single,PLA
958,1.75,13.4,3.5,15,Hex,Fiber,Single,PLA
958,1.75,13.4,3.51,15,Hex,Fiber,Single,PLA
958,1.76,13.4,3.51,15,Hex,Fiber,Single,PLA
957,1.76,13.4,3.52,15,Hex,Fiber,Single,PLA
958,1.76,13.4,3.52,15,Hex,Fiber,Single,PLA
957,1.76,13.4,3.53,15,Hex,Fiber,Single,PLA
957,1.77,13.4,3.53,15,Hex,Fiber,Single,PLA
958,1.77,13.4,3.54,15,Hex,Fiber,Single,PLA
957,1.77,13.4,3.54,15,Hex,Fiber,Single,PLA
958,1.77,13.4,3.55,15,Hex,Fiber,Single,PLA
957,1.78,13.4,3.55,15,Hex,Fiber,Single,PLA
957,1.78,13.4,3.56,15,Hex,Fiber,Single,PLA
957,1.78,13.4,3.56,15,Hex,Fiber,Single,PLA
958,1.78,13.4,3.57,15,Hex,Fiber,Single,PLA
957,1.79,13.4,3.57,15,Hex,Fiber,Single,PLA
957,1.79,13.4,3.58,15,Hex,Fiber,Single,PLA
957,1.79,13.4,3.58,15,Hex,Fiber,Single,PLA
957,1.79,13.4,3.59,15,Hex,Fiber,Single,PLA
957,1.8,13.4,3.59,15,Hex,Fiber,Single,PLA
957,1.8,13.4,3.6,15,Hex,Fiber,Single,PLA
957,1.8,13.4,3.6,15,Hex,Fiber,Single,PLA
957,1.81,13.4,3.61,15,Hex,Fiber,Single,PLA
957,1.81,13.4,3.62,15,Hex,Fiber,Single,PLA
957,1.81,13.4,3.62,15,Hex,Fiber,Single,PLA
957,1.81,13.4,3.63,15,Hex,Fiber,Single,PLA
957,1.82,13.4,3.63,15,Hex,Fiber,Single,PLA
957,1.82,13.4,3.64,15,Hex,Fiber,Single,PLA
957,1.82,13.4,3.64,15,Hex,Fiber,Single,PLA
957,1.82,13.4,3.65,15,Hex,Fiber,Single,PLA
957,1.83,13.4,3.65,15,Hex,Fiber,Single,PLA
957,1.83,13.4,3.66,15,Hex,Fiber,Single,PLA
957,1.83,13.4,3.66,15,Hex,Fiber,Single,PLA
957,1.83,13.4,3.67,15,Hex,Fiber,Single,PLA
957,1.84,13.4,3.67,15,Hex,Fiber,Single,PLA
957,1.84,13.4,3.68,15,Hex,Fiber,Single,PLA
957,1.84,13.4,3.68,15,Hex,Fiber,Single,PLA
957,1.84,13.4,3.69,15,Hex,Fiber,Single,PLA
957,1.85,13.4,3.69,15,Hex,Fiber,Single,PLA
957,1.85,13.4,3.7,15,Hex,Fiber,Single,PLA
957,1.85,13.4,3.7,15,Hex,Fiber,Single,PLA
957,1.85,13.4,3.71,15,Hex,Fiber,Single,PLA
957,1.86,13.4,3.71,15,Hex,Fiber,Single,PLA
957,1.86,13.4,3.72,15,Hex,Fiber,Single,PLA
956,1.86,13.4,3.73,15,Hex,Fiber,Single,PLA
957,1.87,13.4,3.73,15,Hex,Fiber,Single,PLA
957,1.87,13.4,3.74,15,Hex,Fiber,Single,PLA
957,1.87,13.4,3.74,15,Hex,Fiber,Single,PLA
957,1.87,13.4,3.75,15,Hex,Fiber,Single,PLA
957,1.88,13.4,3.75,15,Hex,Fiber,Single,PLA
956,1.88,13.4,3.76,15,Hex,Fiber,Single,PLA
956,1.88,13.4,3.76,15,Hex,Fiber,Single,PLA
957,1.88,13.4,3.77,15,Hex,Fiber,Single,PLA
956,1.89,13.4,3.77,15,Hex,Fiber,Single,PLA
956,1.89,13.4,3.78,15,Hex,Fiber,Single,PLA
956,1.89,13.4,3.78,15,Hex,Fiber,Single,PLA
956,1.89,13.4,3.79,15,Hex,Fiber,Single,PLA
956,1.9,13.4,3.79,15,Hex,Fiber,Single,PLA
956,1.9,13.4,3.8,15,Hex,Fiber,Single,PLA
956,1.9,13.4,3.8,15,Hex,Fiber,Single,PLA
956,1.9,13.4,3.81,15,Hex,Fiber,Single,PLA
956,1.91,13.4,3.81,15,Hex,Fiber,Single,PLA
956,1.91,13.4,3.82,15,Hex,Fiber,Single,PLA
955,1.91,13.4,3.82,15,Hex,Fiber,Single,PLA
956,1.91,13.4,3.83,15,Hex,Fiber,Single,PLA
955,1.92,13.4,3.83,15,Hex,Fiber,Single,PLA
956,1.92,13.4,3.84,15,Hex,Fiber,Single,PLA
955,1.92,13.4,3.85,15,Hex,Fiber,Single,PLA
955,1.93,13.4,3.85,15,Hex,Fiber,Single,PLA
955,1.93,13.4,3.86,15,Hex,Fiber,Single,PLA
955,1.93,13.4,3.86,15,Hex,Fiber,Single,PLA
955,1.93,13.3,3.87,15,Hex,Fiber,Single,PLA
954,1.94,13.3,3.87,15,Hex,Fiber,Single,PLA
954,1.94,13.3,3.88,15,Hex,Fiber,Single,PLA
954,1.94,13.3,3.88,15,Hex,Fiber,Single,PLA
954,1.94,13.3,3.89,15,Hex,Fiber,Single,PLA
954,1.95,13.3,3.89,15,Hex,Fiber,Single,PLA
954,1.95,13.3,3.9,15,Hex,Fiber,Single,PLA
954,1.95,13.3,3.9,15,Hex,Fiber,Single,PLA
954,1.95,13.3,3.91,15,Hex,Fiber,Single,PLA
953,1.96,13.3,3.91,15,Hex,Fiber,Single,PLA
953,1.96,13.3,3.92,15,Hex,Fiber,Single,PLA
953,1.96,13.3,3.92,15,Hex,Fiber,Single,PLA
953,1.96,13.3,3.93,15,Hex,Fiber,Single,PLA
953,1.97,13.3,3.93,15,Hex,Fiber,Single,PLA
953,1.97,13.3,3.94,15,Hex,Fiber,Single,PLA
953,1.97,13.3,3.94,15,Hex,Fiber,Single,PLA
952,1.97,13.3,3.95,15,Hex,Fiber,Single,PLA
952,1.98,13.3,3.95,15,Hex,Fiber,Single,PLA
952,1.98,13.3,3.96,15,Hex,Fiber,Single,PLA
952,1.98,13.3,3.96,15,Hex,Fiber,Single,PLA
951,1.99,13.3,3.97,15,Hex,Fiber,Single,PLA
951,1.99,13.3,3.98,15,Hex,Fiber,Single,PLA
951,1.99,13.3,3.98,15,Hex,Fiber,Single,PLA
951,1.99,13.3,3.99,15,Hex,Fiber,Single,PLA
950,2,13.3,3.99,15,Hex,Fiber,Single,PLA
950,2,13.3,4,15,Hex,Fiber,Single,PLA
950,2,13.3,4,15,Hex,Fiber,Single,PLA
949,2,13.3,4.01,15,Hex,Fiber,Single,PLA
949,2.01,13.3,4.01,15,Hex,Fiber,Single,PLA
948,2.01,13.3,4.02,15,Hex,Fiber,Single,PLA
948,2.01,13.3,4.02,15,Hex,Fiber,Single,PLA
947,2.01,13.2,4.03,15,Hex,Fiber,Single,PLA
947,2.02,13.2,4.03,15,Hex,Fiber,Single,PLA
946,2.02,13.2,4.04,15,Hex,Fiber,Single,PLA
945,2.02,13.2,4.04,15,Hex,Fiber,Single,PLA
945,2.02,13.2,4.05,15,Hex,Fiber,Single,PLA
944,2.03,13.2,4.05,15,Hex,Fiber,Single,PLA
943,2.03,13.2,4.06,15,Hex,Fiber,Single,PLA
942,2.03,13.2,4.06,15,Hex,Fiber,Single,PLA
941,2.03,13.2,4.07,15,Hex,Fiber,Single,PLA
940,2.04,13.1,4.07,15,Hex,Fiber,Single,PLA
939,2.04,13.1,4.08,15,Hex,Fiber,Single,PLA
938,2.04,13.1,4.08,15,Hex,Fiber,Single,PLA
936,2.04,13.1,4.09,15,Hex,Fiber,Single,PLA
935,2.05,13.1,4.1,15,Hex,Fiber,Single,PLA
933,2.05,13.1,4.1,15,Hex,Fiber,Single,PLA
932,2.05,13,4.11,15,Hex,Fiber,Single,PLA
930,2.06,13,4.11,15,Hex,Fiber,Single,PLA
928,2.06,13,4.12,15,Hex,Fiber,Single,PLA
926,2.06,13,4.12,15,Hex,Fiber,Single,PLA
924,2.06,12.9,4.13,15,Hex,Fiber,Single,PLA
919,2.07,12.9,4.13,15,Hex,Fiber,Single,PLA
917,2.07,12.8,4.14,15,Hex,Fiber,Single,PLA
913,2.07,12.8,4.14,15,Hex,Fiber,Single,PLA
911,2.07,12.7,4.15,15,Hex,Fiber,Single,PLA
908,2.08,12.7,4.15,15,Hex,Fiber,Single,PLA
905,2.08,12.7,4.16,15,Hex,Fiber,Single,PLA
901,2.08,12.6,4.16,15,Hex,Fiber,Single,PLA
897,2.08,12.5,4.17,15,Hex,Fiber,Single,PLA
893,2.09,12.5,4.17,15,Hex,Fiber,Single,PLA
890,2.09,12.4,4.18,15,Hex,Fiber,Single,PLA
887,2.09,12.4,4.18,15,Hex,Fiber,Single,PLA
883,2.09,12.4,4.19,15,Hex,Fiber,Single,PLA
880,2.1,12.3,4.19,15,Hex,Fiber,Single,PLA
877,2.1,12.3,4.2,15,Hex,Fiber,Single,PLA
874,2.1,12.2,4.21,15,Hex,Fiber,Single,PLA
871,2.11,12.2,4.21,15,Hex,Fiber,Single,PLA
868,2.11,12.1,4.22,15,Hex,Fiber,Single,PLA
865,2.11,12.1,4.22,15,Hex,Fiber,Single,PLA
862,2.11,12.1,4.23,15,Hex,Fiber,Single,PLA
860,2.12,12,4.23,15,Hex,Fiber,Single,PLA
857,2.12,12,4.24,15,Hex,Fiber,Single,PLA
855,2.12,12,4.24,15,Hex,Fiber,Single,PLA
853,2.12,11.9,4.25,15,Hex,Fiber,Single,PLA
850,2.13,11.9,4.25,15,Hex,Fiber,Single,PLA
848,2.13,11.9,4.26,15,Hex,Fiber,Single,PLA
846,2.13,11.8,4.26,15,Hex,Fiber,Single,PLA
844,2.13,11.8,4.27,15,Hex,Fiber,Single,PLA
842,2.14,11.8,4.27,15,Hex,Fiber,Single,PLA
840,2.14,11.8,4.28,15,Hex,Fiber,Single,PLA
838,2.14,11.7,4.28,15,Hex,Fiber,Single,PLA
836,2.14,11.7,4.29,15,Hex,Fiber,Single,PLA
835,2.15,11.7,4.29,15,Hex,Fiber,Single,PLA
832,2.15,11.6,4.3,15,Hex,Fiber,Single,PLA
830,2.15,11.6,4.3,15,Hex,Fiber,Single,PLA
828,2.15,11.6,4.31,15,Hex,Fiber,Single,PLA
826,2.16,11.6,4.31,15,Hex,Fiber,Single,PLA
824,2.16,11.5,4.32,15,Hex,Fiber,Single,PLA
822,2.16,11.5,4.32,15,Hex,Fiber,Single,PLA
819,2.17,11.5,4.33,15,Hex,Fiber,Single,PLA
817,2.17,11.4,4.34,15,Hex,Fiber,Single,PLA
815,2.17,11.4,4.34,15,Hex,Fiber,Single,PLA
813,2.17,11.4,4.35,15,Hex,Fiber,Single,PLA
810,2.18,11.3,4.35,15,Hex,Fiber,Single,PLA
808,2.18,11.3,4.36,15,Hex,Fiber,Single,PLA
805,2.18,11.3,4.36,15,Hex,Fiber,Single,PLA
803,2.18,11.2,4.37,15,Hex,Fiber,Single,PLA
801,2.19,11.2,4.37,15,Hex,Fiber,Single,PLA
798,2.19,11.2,4.38,15,Hex,Fiber,Single,PLA
796,2.19,11.1,4.38,15,Hex,Fiber,Single,PLA
793,2.19,11.1,4.39,15,Hex,Fiber,Single,PLA
790,2.2,11,4.39,15,Hex,Fiber,Single,PLA
787,2.2,11,4.4,15,Hex,Fiber,Single,PLA
784,2.2,11,4.4,15,Hex,Fiber,Single,PLA
781,2.2,10.9,4.41,15,Hex,Fiber,Single,PLA
778,2.21,10.9,4.41,15,Hex,Fiber,Single,PLA
774,2.21,10.8,4.42,15,Hex,Fiber,Single,PLA
771,2.21,10.8,4.42,15,Hex,Fiber,Single,PLA
766,2.21,10.7,4.43,15,Hex,Fiber,Single,PLA
761,2.22,10.6,4.43,15,Hex,Fiber,Single,PLA
755,2.22,10.6,4.44,15,Hex,Fiber,Single,PLA
749,2.22,10.5,4.44,15,Hex,Fiber,Single,PLA
740,2.22,10.4,4.45,15,Hex,Fiber,Single,PLA
730,2.23,10.2,4.46,15,Hex,Fiber,Single,PLA
717,2.23,10,4.46,15,Hex,Fiber,Single,PLA
694,2.23,9.71,4.47,15,Hex,Fiber,Single,PLA
654,2.24,9.15,4.47,15,Hex,Fiber,Single,PLA
641,2.24,8.96,4.48,15,Hex,Fiber,Single,PLA
631,2.24,8.82,4.48,15,Hex,Fiber,Single,PLA
623,2.24,8.71,4.49,15,Hex,Fiber,Single,PLA
614,2.25,8.58,4.49,15,Hex,Fiber,Single,PLA
602,2.25,8.43,4.5,15,Hex,Fiber,Single,PLA
595,2.25,8.32,4.5,15,Hex,Fiber,Single,PLA
589,2.25,8.24,4.51,15,Hex,Fiber,Single,PLA
585,2.26,8.18,4.51,15,Hex,Fiber,Single,PLA
580,2.26,8.12,4.52,15,Hex,Fiber,Single,PLA
577,2.26,8.07,4.52,15,Hex,Fiber,Single,PLA
574,2.26,8.02,4.53,15,Hex,Fiber,Single,PLA
571,2.27,7.98,4.53,15,Hex,Fiber,Single,PLA
568,2.27,7.94,4.54,15,Hex,Fiber,Single,PLA
566,2.27,7.91,4.54,15,Hex,Fiber,Single,PLA
562,2.27,7.87,4.55,15,Hex,Fiber,Single,PLA
554,2.28,7.75,4.55,15,Hex,Fiber,Single,PLA
551,2.28,7.71,4.56,15,Hex,Fiber,Single,PLA
549,2.28,7.68,4.56,15,Hex,Fiber,Single,PLA
547,2.29,7.65,4.57,15,Hex,Fiber,Single,PLA
545,2.29,7.62,4.58,15,Hex,Fiber,Single,PLA
543,2.29,7.6,4.58,15,Hex,Fiber,Single,PLA
542,2.29,7.58,4.59,15,Hex,Fiber,Single,PLA
541,2.3,7.56,4.59,15,Hex,Fiber,Single,PLA
538,2.3,7.53,4.6,15,Hex,Fiber,Single,PLA
537,2.3,7.52,4.6,15,Hex,Fiber,Single,PLA
536,2.3,7.5,4.61,15,Hex,Fiber,Single,PLA
535,2.31,7.48,4.61,15,Hex,Fiber,Single,PLA
534,2.31,7.47,4.62,15,Hex,Fiber,Single,PLA
533,2.31,7.46,4.62,15,Hex,Fiber,Single,PLA
532,2.31,7.44,4.63,15,Hex,Fiber,Single,PLA
531,2.32,7.43,4.63,15,Hex,Fiber,Single,PLA
530,2.32,7.42,4.64,15,Hex,Fiber,Single,PLA
530,2.32,7.41,4.64,15,Hex,Fiber,Single,PLA
529,2.32,7.39,4.65,15,Hex,Fiber,Single,PLA
528,2.33,7.38,4.65,15,Hex,Fiber,Single,PLA
527,2.33,7.37,4.66,15,Hex,Fiber,Single,PLA
527,2.33,7.36,4.66,15,Hex,Fiber,Single,PLA
526,2.33,7.35,4.67,15,Hex,Fiber,Single,PLA
525,2.34,7.35,4.67,15,Hex,Fiber,Single,PLA
525,2.34,7.34,4.68,15,Hex,Fiber,Single,PLA
524,2.34,7.33,4.68,15,Hex,Fiber,Single,PLA
523,2.35,7.32,4.69,15,Hex,Fiber,Single,PLA
522,2.35,7.31,4.7,15,Hex,Fiber,Single,PLA
522,2.35,7.3,4.7,15,Hex,Fiber,Single,PLA
521,2.35,7.29,4.71,15,Hex,Fiber,Single,PLA
520,2.36,7.28,4.71,15,Hex,Fiber,Single,PLA
520,2.36,7.27,4.72,15,Hex,Fiber,Single,PLA
519,2.36,7.26,4.72,15,Hex,Fiber,Single,PLA
519,2.36,7.26,4.73,15,Hex,Fiber,Single,PLA
518,2.37,7.25,4.73,15,Hex,Fiber,Single,PLA
517,2.37,7.24,4.74,15,Hex,Fiber,Single,PLA
517,2.37,7.23,4.74,15,Hex,Fiber,Single,PLA
516,2.37,7.21,4.75,15,Hex,Fiber,Single,PLA
515,2.38,7.21,4.75,15,Hex,Fiber,Single,PLA
515,2.38,7.2,4.76,15,Hex,Fiber,Single,PLA
514,2.38,7.19,4.76,15,Hex,Fiber,Single,PLA
513,2.38,7.18,4.77,15,Hex,Fiber,Single,PLA
512,2.39,7.16,4.77,15,Hex,Fiber,Single,PLA
512,2.39,7.15,4.78,15,Hex,Fiber,Single,PLA
511,2.39,7.14,4.78,15,Hex,Fiber,Single,PLA
510,2.39,7.13,4.79,15,Hex,Fiber,Single,PLA
509,2.4,7.12,4.79,15,Hex,Fiber,Single,PLA
508,2.4,7.11,4.8,15,Hex,Fiber,Single,PLA
507,2.4,7.1,4.8,15,Hex,Fiber,Single,PLA
506,2.4,7.08,4.81,15,Hex,Fiber,Single,PLA
505,2.41,7.07,4.81,15,Hex,Fiber,Single,PLA
505,2.41,7.06,4.82,15,Hex,Fiber,Single,PLA
504,2.41,7.05,4.83,15,Hex,Fiber,Single,PLA
503,2.42,7.04,4.83,15,Hex,Fiber,Single,PLA
502,2.42,7.02,4.84,15,Hex,Fiber,Single,PLA
501,2.42,7.01,4.84,15,Hex,Fiber,Single,PLA
500,2.42,6.99,4.85,15,Hex,Fiber,Single,PLA
499,2.43,6.97,4.85,15,Hex,Fiber,Single,PLA
486,2.43,6.8,4.86,15,Hex,Fiber,Single,PLA
485,2.43,6.78,4.86,15,Hex,Fiber,Single,PLA
483,2.43,6.76,4.87,15,Hex,Fiber,Single,PLA
481,2.44,6.73,4.87,15,Hex,Fiber,Single,PLA
469,2.44,6.56,4.88,15,Hex,Fiber,Single,PLA
467,2.44,6.53,4.88,15,Hex,Fiber,Single,PLA
464,2.44,6.49,4.89,15,Hex,Fiber,Single,PLA
462,2.45,6.46,4.89,15,Hex,Fiber,Single,PLA
459,2.45,6.42,4.9,15,Hex,Fiber,Single,PLA
457,2.45,6.39,4.9,15,Hex,Fiber,Single,PLA
454,2.45,6.35,4.91,15,Hex,Fiber,Single,PLA
451,2.46,6.31,4.91,15,Hex,Fiber,Single,PLA
448,2.46,6.27,4.92,15,Hex,Fiber,Single,PLA
446,2.46,6.23,4.92,15,Hex,Fiber,Single,PLA
443,2.46,6.2,4.93,15,Hex,Fiber,Single,PLA
440,2.47,6.16,4.93,15,Hex,Fiber,Single,PLA
437,2.47,6.12,4.94,15,Hex,Fiber,Single,PLA
434,2.47,6.08,4.95,15,Hex,Fiber,Single,PLA
432,2.48,6.04,4.95,15,Hex,Fiber,Single,PLA
426,2.48,5.96,4.96,15,Hex,Fiber,Single,PLA
408,2.48,5.7,4.96,15,Hex,Fiber,Single,PLA
401,2.48,5.61,4.97,15,Hex,Fiber,Single,PLA
394,2.49,5.51,4.97,15,Hex,Fiber,Single,PLA
387,2.49,5.41,4.98,15,Hex,Fiber,Single,PLA
380,2.49,5.31,4.98,15,Hex,Fiber,Single,PLA
373,2.49,5.21,4.99,15,Hex,Fiber,Single,PLA
366,2.5,5.12,4.99,15,Hex,Fiber,Single,PLA
360,2.5,5.03,5,15,Hex,Fiber,Single,PLA
353,2.5,4.93,5,15,Hex,Fiber,Single,PLA
346,2.5,4.84,5.01,15,Hex,Fiber,Single,PLA
340,2.51,4.76,5.01,15,Hex,Fiber,Single,PLA
335,2.51,4.69,5.02,15,Hex,Fiber,Single,PLA
330,2.51,4.62,5.02,15,Hex,Fiber,Single,PLA
326,2.51,4.56,5.03,15,Hex,Fiber,Single,PLA
321,2.52,4.48,5.03,15,Hex,Fiber,Single,PLA
304,2.52,4.25,5.04,15,Hex,Fiber,Single,PLA
296,2.52,4.14,5.05,15,Hex,Fiber,Single,PLA
288,2.53,4.03,5.05,15,Hex,Fiber,Single,PLA
280,2.53,3.92,5.06,15,Hex,Fiber,Single,PLA
271,2.53,3.79,5.06,15,Hex,Fiber,Single,PLA
261,2.53,3.65,5.07,15,Hex,Fiber,Single,PLA
247,2.54,3.46,5.07,15,Hex,Fiber,Single,PLA
-140,2.54,-1.96,5.08,15,Hex,Fiber,Single,PLA
