Repository: Nandhini-Essakimuthu/Metal_prediction

# Metal_prediction
It alllows you to predict which material will endure more weight using machine learning and the user interface using streamlit

File: csv files/16.45-3D-fiber_single_mesh-1.csv
Force (N),Position (mm),Stress (MPa),Strain (%),Infill%,Infill Type,Mesh Type,Number of mesh layer,Base Material
-1.2,0,-0.0168,0,45,3D,Fiber,Single,PLA
-1.52,0,-0.0213,0,45,3D,Fiber,Single,PLA
-1.52,0,-0.0213,0,45,3D,Fiber,Single,PLA
-1.52,0,-0.0213,0,45,3D,Fiber,Single,PLA
-1.52,0,-0.0213,0,45,3D,Fiber,Single,PLA
-1.52,0,-0.0213,0,45,3D,Fiber,Single,PLA
-1.52,0,-0.0213,0,45,3D,Fiber,Single,PLA
-1.52,0,-0.0213,0,45,3D,Fiber,Single,PLA
-1.57,0,-0.0219,0,45,3D,Fiber,Single,PLA
-1.36,0,-0.019,0,45,3D,Fiber,Single,PLA
-1.29,0,-0.0181,0,45,3D,Fiber,Single,PLA
-1.71,0,-0.0239,0,45,3D,Fiber,Single,PLA
-1.52,0,-0.0212,0,45,3D,Fiber,Single,PLA
-1.58,0,-0.022,0,45,3D,Fiber,Single,PLA
-1.41,0,-0.0197,0,45,3D,Fiber,Single,PLA
-1.34,0,-0.0187,0,45,3D,Fiber,Single,PLA
-1.61,0,-0.0225,0,45,3D,Fiber,Single,PLA
-1.45,0,-0.0203,0,45,3D,Fiber,Single,PLA
-1.5,0,-0.021,0,45,3D,Fiber,Single,PLA
-1.63,0,-0.0228,0,45,3D,Fiber,Single,PLA
-1.61,0,-0.0226,0,45,3D,Fiber,Single,PLA
-1.52,0,-0.0212,0,45,3D,Fiber,Single,PLA
-1.5,0,-0.021,0,45,3D,Fiber,Single,PLA
-1.69,0,-0.0236,0,45,3D,Fiber,Single,PLA
-1.55,0,-0.0216,0,45,3D,Fiber,Single,PLA
-1.51,0,-0.0211,0,45,3D,Fiber,Single,PLA
-1.66,0,-0.0233,0,45,3D,Fiber,Single,PLA
-1.69,0,-0.0236,0,45,3D,Fiber,Single,PLA
-1.5,0,-0.0209,0,45,3D,Fiber,Single,PLA
-1.64,0,-0.023,0,45,3D,Fiber,Single,PLA
-1.63,0,-0.0227,0,45,3D,Fiber,Single,PLA
-1.61,0,-0.0226,0,45,3D,Fiber,Single,PLA
-1.7,0,-0.0238,0,45,3D,Fiber,Single,PLA
-1.75,0,-0.0245,0,45,3D,Fiber,Single,PLA
-1.78,0,-0.0249,0,45,3D,Fiber,Single,PLA
-1.67,0,-0.0234,0,45,3D,Fiber,Single,PLA
-1.74,0,-0.0243,0,45,3D,Fiber,Single,PLA
-1.78,0,-0.0249,0,45,3D,Fiber,Single,PLA
-1.93,0,-0.027,0,45,3D,Fiber,Single,PLA
-1.68,0,-0.0235,0,45,3D,Fiber,Single,PLA
-1.7,0,-0.0238,0,45,3D,Fiber,Single,PLA
-1.84,0,-0.0258,0,45,3D,Fiber,Single,PLA
-1.69,0,-0.0236,0,45,3D,Fiber,Single,PLA
-1.92,0,-0.0269,0,45,3D,Fiber,Single,PLA
-1.86,0,-0.0261,0,45,3D,Fiber,Single,PLA
-1.78,0,-0.0248,0,45,3D,Fiber,Single,PLA
-1.85,0,-0.0258,0,45,3D,Fiber,Single,PLA
-2.09,0,-0.0292,0,45,3D,Fiber,Single,PLA
-1.7,0.00013,-0.0237,0.000261,45,3D,Fiber,Single,PLA
-1.45,0.0006,-0.0203,0.0012,45,3D,Fiber,Single,PLA
0.659,0.00326,0.00921,0.00652,45,3D,Fiber,Single,PLA
1.48,0.00383,0.0206,0.00765,45,3D,Fiber,Single,PLA
2.85,0.00499,0.0399,0.00998,45,3D,Fiber,Single,PLA
4.31,0.00666,0.0602,0.0133,45,3D,Fiber,Single,PLA
6.01,0.00802,0.084,0.016,45,3D,Fiber,Single,PLA
7.28,0.00939,0.102,0.0188,45,3D,Fiber,Single,PLA
9.1,0.0108,0.127,0.0216,45,3D,Fiber,Single,PLA
10.2,0.0121,0.143,0.0242,45,3D,Fiber,Single,PLA
11.7,0.0135,0.163,0.027,45,3D,Fiber,Single,PLA
13.6,0.015,0.191,0.0301,45,3D,Fiber,Single,PLA
15.4,0.0165,0.215,0.033,45,3D,Fiber,Single,PLA
17.1,0.0179,0.239,0.0358,45,3D,Fiber,Single,PLA
19.1,0.0194,0.267,0.0388,45,3D,Fiber,Single,PLA
20.8,0.0209,0.291,0.0418,45,3D,Fiber,Single,PLA
21.9,0.0223,0.307,0.0445,45,3D,Fiber,Single,PLA
24.1,0.0236,0.337,0.0473,45,3D,Fiber,Single,PLA
25.8,0.025,0.361,0.05,45,3D,Fiber,Single,PLA
27.1,0.0264,0.379,0.0527,45,3D,Fiber,Single,PLA
28.8,0.0279,0.403,0.0559,45,3D,Fiber,Single,PLA
30.7,0.0293,0.43,0.0586,45,3D,Fiber,Single,PLA
32.3,0.0308,0.451,0.0615,45,3D,Fiber,Single,PLA
33.7,0.0322,0.472,0.0645,45,3D,Fiber,Single,PLA
35.4,0.0337,0.496,0.0674,45,3D,Fiber,Single,PLA
37.4,0.0351,0.523,0.0701,45,3D,Fiber,Single,PLA
38.6,0.0364,0.539,0.0729,45,3D,Fiber,Single,PLA
40.2,0.0378,0.563,0.0756,45,3D,Fiber,Single,PLA
42,0.0392,0.587,0.0783,45,3D,Fiber,Single,PLA
43.5,0.0407,0.608,0.0814,45,3D,Fiber,Single,PLA
45,0.0421,0.629,0.0842,45,3D,Fiber,Single,PLA
46.5,0.0436,0.65,0.0871,45,3D,Fiber,Single,PLA
48.2,0.0449,0.674,0.0898,45,3D,Fiber,Single,PLA
49.8,0.0464,0.697,0.0928,45,3D,Fiber,Single,PLA
51.5,0.0477,0.72,0.0955,45,3D,Fiber,Single,PLA
52.9,0.0492,0.739,0.0984,45,3D,Fiber,Single,PLA
54.5,0.0505,0.762,0.101,45,3D,Fiber,Single,PLA
55.8,0.0518,0.78,0.104,45,3D,Fiber,Single,PLA
57.5,0.0533,0.805,0.107,45,3D,Fiber,Single,PLA
59,0.0547,0.825,0.109,45,3D,Fiber,Single,PLA
60.6,0.0561,0.848,0.112,45,3D,Fiber,Single,PLA
62,0.0576,0.867,0.115,45,3D,Fiber,Single,PLA
63.9,0.059,0.893,0.118,45,3D,Fiber,Single,PLA
67.1,0.0618,0.939,0.124,45,3D,Fiber,Single,PLA
67.3,0.0619,0.941,0.124,45,3D,Fiber,Single,PLA
68.8,0.0633,0.962,0.127,45,3D,Fiber,Single,PLA
70.1,0.0646,0.981,0.129,45,3D,Fiber,Single,PLA
71.7,0.066,1,0.132,45,3D,Fiber,Single,PLA
73.1,0.0675,1.02,0.135,45,3D,Fiber,Single,PLA
74.6,0.0689,1.04,0.138,45,3D,Fiber,Single,PLA
76.1,0.0703,1.06,0.141,45,3D,Fiber,Single,PLA
78,0.0718,1.09,0.144,45,3D,Fiber,Single,PLA
79.3,0.0732,1.11,0.146,45,3D,Fiber,Single,PLA
80.5,0.0745,1.13,0.149,45,3D,Fiber,Single,PLA
82.4,0.0758,1.15,0.152,45,3D,Fiber,Single,PLA
83.7,0.0772,1.17,0.154,45,3D,Fiber,Single,PLA
85.1,0.0787,1.19,0.157,45,3D,Fiber,Single,PLA
86.8,0.08,1.21,0.16,45,3D,Fiber,Single,PLA
88.3,0.0816,1.24,0.163,45,3D,Fiber,Single,PLA
89.8,0.083,1.26,0.166,45,3D,Fiber,Single,PLA
91.2,0.0843,1.28,0.169,45,3D,Fiber,Single,PLA
92.7,0.0858,1.3,0.172,45,3D,Fiber,Single,PLA
94.3,0.0872,1.32,0.174,45,3D,Fiber,Single,PLA
95.7,0.0885,1.34,0.177,45,3D,Fiber,Single,PLA
97,0.0898,1.36,0.18,45,3D,Fiber,Single,PLA
98.7,0.0913,1.38,0.183,45,3D,Fiber,Single,PLA
100,0.0926,1.4,0.185,45,3D,Fiber,Single,PLA
101,0.094,1.42,0.188,45,3D,Fiber,Single,PLA
103,0.0954,1.44,0.191,45,3D,Fiber,Single,PLA
104,0.0969,1.46,0.194,45,3D,Fiber,Single,PLA
106,0.0983,1.49,0.197,45,3D,Fiber,Single,PLA
108,0.0996,1.5,0.199,45,3D,Fiber,Single,PLA
109,0.101,1.52,0.202,45,3D,Fiber,Single,PLA
110,0.102,1.54,0.205,45,3D,Fiber,Single,PLA
112,0.104,1.56,0.207,45,3D,Fiber,Single,PLA
113,0.105,1.59,0.21,45,3D,Fiber,Single,PLA
115,0.107,1.6,0.213,45,3D,Fiber,Single,PLA
116,0.108,1.62,0.216,45,3D,Fiber,Single,PLA
118,0.109,1.64,0.219,45,3D,Fiber,Single,PLA
119,0.111,1.66,0.222,45,3D,Fiber,Single,PLA
120,0.112,1.68,0.224,45,3D,Fiber,Single,PLA
122,0.113,1.7,0.227,45,3D,Fiber,Single,PLA
123,0.115,1.72,0.23,45,3D,Fiber,Single,PLA
125,0.116,1.74,0.232,45,3D,Fiber,Single,PLA
126,0.118,1.77,0.235,45,3D,Fiber,Single,PLA
127,0.119,1.78,0.238,45,3D,Fiber,Single,PLA
129,0.12,1.81,0.241,45,3D,Fiber,Single,PLA
131,0.122,1.83,0.244,45,3D,Fiber,Single,PLA
132,0.123,1.84,0.246,45,3D,Fiber,Single,PLA
133,0.125,1.86,0.249,45,3D,Fiber,Single,PLA
135,0.126,1.89,0.252,45,3D,Fiber,Single,PLA
136,0.127,1.9,0.255,45,3D,Fiber,Single,PLA
138,0.129,1.92,0.257,45,3D,Fiber,Single,PLA
139,0.13,1.94,0.26,45,3D,Fiber,Single,PLA
140,0.132,1.96,0.263,45,3D,Fiber,Single,PLA
142,0.133,1.99,0.266,45,3D,Fiber,Single,PLA
143,0.134,2,0.269,45,3D,Fiber,Single,PLA
145,0.136,2.03,0.271,45,3D,Fiber,Single,PLA
146,0.137,2.04,0.274,45,3D,Fiber,Single,PLA
147,0.139,2.06,0.277,45,3D,Fiber,Single,PLA
149,0.14,2.08,0.28,45,3D,Fiber,Single,PLA
150,0.141,2.1,0.282,45,3D,Fiber,Single,PLA
152,0.143,2.12,0.285,45,3D,Fiber,Single,PLA
153,0.144,2.14,0.288,45,3D,Fiber,Single,PLA
155,0.145,2.16,0.291,45,3D,Fiber,Single,PLA
156,0.147,2.18,0.293,45,3D,Fiber,Single,PLA
157,0.148,2.2,0.296,45,3D,Fiber,Single,PLA
159,0.15,2.22,0.299,45,3D,Fiber,Single,PLA
160,0.151,2.24,0.302,45,3D,Fiber,Single,PLA
161,0.152,2.26,0.305,45,3D,Fiber,Single,PLA
163,0.154,2.27,0.307,45,3D,Fiber,Single,PLA
165,0.155,2.3,0.31,45,3D,Fiber,Single,PLA
165,0.156,2.31,0.313,45,3D,Fiber,Single,PLA
167,0.158,2.34,0.316,45,3D,Fiber,Single,PLA
168,0.159,2.35,0.318,45,3D,Fiber,Single,PLA
170,0.161,2.38,0.321,45,3D,Fiber,Single,PLA
171,0.162,2.39,0.324,45,3D,Fiber,Single,PLA
173,0.163,2.41,0.327,45,3D,Fiber,Single,PLA
174,0.165,2.44,0.33,45,3D,Fiber,Single,PLA
175,0.166,2.45,0.332,45,3D,Fiber,Single,PLA
177,0.167,2.47,0.335,45,3D,Fiber,Single,PLA
178,0.169,2.49,0.338,45,3D,Fiber,Single,PLA
180,0.17,2.51,0.34,45,3D,Fiber,Single,PLA
181,0.172,2.53,0.343,45,3D,Fiber,Single,PLA
182,0.173,2.55,0.346,45,3D,Fiber,Single,PLA
184,0.174,2.57,0.349,45,3D,Fiber,Single,PLA
185,0.176,2.59,0.352,45,3D,Fiber,Single,PLA
186,0.177,2.61,0.354,45,3D,Fiber,Single,PLA
188,0.179,2.63,0.357,45,3D,Fiber,Single,PLA
189,0.18,2.64,0.36,45,3D,Fiber,Single,PLA
190,0.181,2.66,0.363,45,3D,Fiber,Single,PLA
192,0.183,2.69,0.365,45,3D,Fiber,Single,PLA
193,0.184,2.7,0.368,45,3D,Fiber,Single,PLA
194,0.186,2.72,0.371,45,3D,Fiber,Single,PLA
196,0.187,2.74,0.374,45,3D,Fiber,Single,PLA
197,0.188,2.76,0.377,45,3D,Fiber,Single,PLA
199,0.19,2.78,0.379,45,3D,Fiber,Single,PLA
200,0.191,2.8,0.382,45,3D,Fiber,Single,PLA
201,0.192,2.82,0.385,45,3D,Fiber,Single,PLA
203,0.194,2.84,0.388,45,3D,Fiber,Single,PLA
204,0.195,2.86,0.39,45,3D,Fiber,Single,PLA
205,0.197,2.87,0.393,45,3D,Fiber,Single,PLA
207,0.198,2.89,0.396,45,3D,Fiber,Single,PLA
208,0.199,2.91,0.399,45,3D,Fiber,Single,PLA
210,0.201,2.93,0.402,45,3D,Fiber,Single,PLA
211,0.202,2.95,0.404,45,3D,Fiber,Single,PLA
212,0.204,2.97,0.407,45,3D,Fiber,Single,PLA
214,0.205,2.99,0.41,45,3D,Fiber,Single,PLA
215,0.206,3.01,0.413,45,3D,Fiber,Single,PLA
216,0.208,3.02,0.415,45,3D,Fiber,Single,PLA
218,0.209,3.04,0.418,45,3D,Fiber,Single,PLA
219,0.211,3.06,0.421,45,3D,Fiber,Single,PLA
220,0.212,3.08,0.424,45,3D,Fiber,Single,PLA
222,0.213,3.1,0.427,45,3D,Fiber,Single,PLA
223,0.215,3.12,0.429,45,3D,Fiber,Single,PLA
225,0.216,3.14,0.432,45,3D,Fiber,Single,PLA
226,0.217,3.16,0.435,45,3D,Fiber,Single,PLA
228,0.219,3.18,0.438,45,3D,Fiber,Single,PLA
229,0.22,3.2,0.441,45,3D,Fiber,Single,PLA
230,0.222,3.21,0.443,45,3D,Fiber,Single,PLA
232,0.223,3.24,0.446,45,3D,Fiber,Single,PLA
233,0.224,3.25,0.449,45,3D,Fiber,Single,PLA
234,0.226,3.27,0.452,45,3D,Fiber,Single,PLA
236,0.227,3.3,0.454,45,3D,Fiber,Single,PLA
237,0.229,3.31,0.457,45,3D,Fiber,Single,PLA
238,0.23,3.33,0.46,45,3D,Fiber,Single,PLA
239,0.231,3.35,0.462,45,3D,Fiber,Single,PLA
241,0.233,3.37,0.465,45,3D,Fiber,Single,PLA
242,0.234,3.38,0.468,45,3D,Fiber,Single,PLA
243,0.235,3.4,0.471,45,3D,Fiber,Single,PLA
245,0.237,3.42,0.474,45,3D,Fiber,Single,PLA
246,0.238,3.44,0.477,45,3D,Fiber,Single,PLA
248,0.24,3.47,0.479,45,3D,Fiber,Single,PLA
249,0.241,3.48,0.482,45,3D,Fiber,Single,PLA
250,0.242,3.5,0.485,45,3D,Fiber,Single,PLA
251,0.244,3.52,0.488,45,3D,Fiber,Single,PLA
253,0.245,3.54,0.49,45,3D,Fiber,Single,PLA
254,0.247,3.56,0.493,45,3D,Fiber,Single,PLA
255,0.248,3.57,0.496,45,3D,Fiber,Single,PLA
257,0.249,3.6,0.499,45,3D,Fiber,Single,PLA
258,0.251,3.61,0.502,45,3D,Fiber,Single,PLA
259,0.252,3.63,0.504,45,3D,Fiber,Single,PLA
261,0.254,3.65,0.507,45,3D,Fiber,Single,PLA
262,0.255,3.67,0.51,45,3D,Fiber,Single,PLA
264,0.256,3.69,0.512,45,3D,Fiber,Single,PLA
265,0.258,3.7,0.515,45,3D,Fiber,Single,PLA
266,0.259,3.72,0.518,45,3D,Fiber,Single,PLA
268,0.26,3.74,0.521,45,3D,Fiber,Single,PLA
269,0.262,3.76,0.524,45,3D,Fiber,Single,PLA
270,0.263,3.78,0.527,45,3D,Fiber,Single,PLA
272,0.265,3.8,0.529,45,3D,Fiber,Single,PLA
273,0.266,3.81,0.532,45,3D,Fiber,Single,PLA
274,0.267,3.83,0.535,45,3D,Fiber,Single,PLA
276,0.269,3.85,0.537,45,3D,Fiber,Single,PLA
277,0.27,3.87,0.54,45,3D,Fiber,Single,PLA
278,0.271,3.89,0.543,45,3D,Fiber,Single,PLA
280,0.273,3.91,0.546,45,3D,Fiber,Single,PLA
281,0.274,3.93,0.549,45,3D,Fiber,Single,PLA
282,0.276,3.94,0.551,45,3D,Fiber,Single,PLA
284,0.277,3.97,0.554,45,3D,Fiber,Single,PLA
285,0.278,3.98,0.557,45,3D,Fiber,Single,PLA
286,0.28,4,0.56,45,3D,Fiber,Single,PLA
287,0.281,4.02,0.562,45,3D,Fiber,Single,PLA
289,0.283,4.04,0.565,45,3D,Fiber,Single,PLA
290,0.284,4.05,0.568,45,3D,Fiber,Single,PLA
291,0.285,4.07,0.571,45,3D,Fiber,Single,PLA
293,0.287,4.09,0.574,45,3D,Fiber,Single,PLA
294,0.288,4.11,0.576,45,3D,Fiber,Single,PLA
295,0.29,4.13,0.579,45,3D,Fiber,Single,PLA
297,0.291,4.15,0.582,45,3D,Fiber,Single,PLA
298,0.292,4.17,0.585,45,3D,Fiber,Single,PLA
299,0.294,4.18,0.587,45,3D,Fiber,Single,PLA
300,0.295,4.2,0.59,45,3D,Fiber,Single,PLA
302,0.296,4.22,0.593,45,3D,Fiber,Single,PLA
303,0.298,4.24,0.596,45,3D,Fiber,Single,PLA
304,0.299,4.26,0.598,45,3D,Fiber,Single,PLA
306,0.301,4.28,0.601,45,3D,Fiber,Single,PLA
307,0.302,4.29,0.604,45,3D,Fiber,Single,PLA
308,0.304,4.31,0.607,45,3D,Fiber,Single,PLA
309,0.305,4.32,0.61,45,3D,Fiber,Single,PLA
311,0.306,4.34,0.613,45,3D,Fiber,Single,PLA
312,0.308,4.37,0.615,45,3D,Fiber,Single,PLA
314,0.309,4.38,0.618,45,3D,Fiber,Single,PLA
314,0.31,4.4,0.621,45,3D,Fiber,Single,PLA
316,0.312,4.42,0.624,45,3D,Fiber,Single,PLA
317,0.313,4.44,0.626,45,3D,Fiber,Single,PLA
318,0.315,4.45,0.629,45,3D,Fiber,Single,PLA
320,0.316,4.47,0.632,45,3D,Fiber,Single,PLA
321,0.317,4.49,0.635,45,3D,Fiber,Single,PLA
322,0.319,4.51,0.637,45,3D,Fiber,Single,PLA
324,0.32,4.53,0.64,45,3D,Fiber,Single,PLA
325,0.321,4.54,0.643,45,3D,Fiber,Single,PLA
326,0.323,4.56,0.646,45,3D,Fiber,Single,PLA
328,0.324,4.58,0.649,45,3D,Fiber,Single,PLA
329,0.326,4.6,0.651,45,3D,Fiber,Single,PLA
330,0.327,4.62,0.654,45,3D,Fiber,Single,PLA
331,0.329,4.64,0.657,45,3D,Fiber,Single,PLA
333,0.33,4.66,0.66,45,3D,Fiber,Single,PLA
334,0.331,4.67,0.663,45,3D,Fiber,Single,PLA
335,0.333,4.69,0.665,45,3D,Fiber,Single,PLA
337,0.334,4.71,0.668,45,3D,Fiber,Single,PLA
338,0.335,4.73,0.671,45,3D,Fiber,Single,PLA
339,0.337,4.75,0.674,45,3D,Fiber,Single,PLA
340,0.338,4.76,0.676,45,3D,Fiber,Single,PLA
342,0.34,4.78,0.679,45,3D,Fiber,Single,PLA
343,0.341,4.8,0.682,45,3D,Fiber,Single,PLA
345,0.342,4.82,0.685,45,3D,Fiber,Single,PLA
345,0.344,4.83,0.688,45,3D,Fiber,Single,PLA
347,0.345,4.86,0.69,45,3D,Fiber,Single,PLA
348,0.346,4.87,0.693,45,3D,Fiber,Single,PLA
350,0.348,4.89,0.696,45,3D,Fiber,Single,PLA
351,0.349,4.91,0.699,45,3D,Fiber,Single,PLA
352,0.351,4.92,0.701,45,3D,Fiber,Single,PLA
354,0.352,4.95,0.704,45,3D,Fiber,Single,PLA
355,0.354,4.96,0.707,45,3D,Fiber,Single,PLA
356,0.355,4.98,0.71,45,3D,Fiber,Single,PLA
357,0.356,5,0.713,45,3D,Fiber,Single,PLA
359,0.358,5.01,0.716,45,3D,Fiber,Single,PLA
360,0.359,5.03,0.718,45,3D,Fiber,Single,PLA
361,0.36,5.05,0.721,45,3D,Fiber,Single,PLA
363,0.362,5.07,0.724,45,3D,Fiber,Single,PLA
364,0.363,5.09,0.726,45,3D,Fiber,Single,PLA
365,0.365,5.1,0.73,45,3D,Fiber,Single,PLA
366,0.366,5.12,0.732,45,3D,Fiber,Single,PLA
368,0.368,5.14,0.735,45,3D,Fiber,Single,PLA
369,0.369,5.16,0.738,45,3D,Fiber,Single,PLA
370,0.37,5.17,0.741,45,3D,Fiber,Single,PLA
371,0.372,5.19,0.743,45,3D,Fiber,Single,PLA
372,0.373,5.21,0.746,45,3D,Fiber,Single,PLA
374,0.374,5.23,0.749,45,3D,Fiber,Single,PLA
375,0.376,5.25,0.752,45,3D,Fiber,Single,PLA
376,0.377,5.26,0.755,45,3D,Fiber,Single,PLA
378,0.379,5.28,0.757,45,3D,Fiber,Single,PLA
379,0.38,5.31,0.76,45,3D,Fiber,Single,PLA
380,0.381,5.32,0.763,45,3D,Fiber,Single,PLA
382,0.383,5.34,0.766,45,3D,Fiber,Single,PLA
383,0.384,5.35,0.768,45,3D,Fiber,Single,PLA
384,0.385,5.37,0.771,45,3D,Fiber,Single,PLA
385,0.387,5.39,0.774,45,3D,Fiber,Single,PLA
387,0.388,5.41,0.776,45,3D,Fiber,Single,PLA
388,0.39,5.42,0.779,45,3D,Fiber,Single,PLA
389,0.391,5.44,0.782,45,3D,Fiber,Single,PLA
390,0.393,5.46,0.785,45,3D,Fiber,Single,PLA
392,0.394,5.48,0.788,45,3D,Fiber,Single,PLA
393,0.395,5.5,0.791,45,3D,Fiber,Single,PLA
394,0.397,5.51,0.793,45,3D,Fiber,Single,PLA
396,0.398,5.53,0.796,45,3D,Fiber,Single,PLA
397,0.399,5.55,0.799,45,3D,Fiber,Single,PLA
398,0.401,5.56,0.801,45,3D,Fiber,Single,PLA
399,0.402,5.58,0.804,45,3D,Fiber,Single,PLA
401,0.403,5.6,0.807,45,3D,Fiber,Single,PLA
401,0.405,5.62,0.81,45,3D,Fiber,Single,PLA
403,0.406,5.63,0.813,45,3D,Fiber,Single,PLA
404,0.408,5.65,0.815,45,3D,Fiber,Single,PLA
405,0.409,5.67,0.818,45,3D,Fiber,Single,PLA
406,0.41,5.68,0.821,45,3D,Fiber,Single,PLA
408,0.412,5.7,0.823,45,3D,Fiber,Single,PLA
409,0.413,5.72,0.826,45,3D,Fiber,Single,PLA
410,0.414,5.74,0.829,45,3D,Fiber,Single,PLA
411,0.416,5.75,0.832,45,3D,Fiber,Single,PLA
413,0.417,5.77,0.834,45,3D,Fiber,Single,PLA
414,0.419,5.79,0.837,45,3D,Fiber,Single,PLA
415,0.42,5.8,0.84,45,3D,Fiber,Single,PLA
416,0.421,5.82,0.843,45,3D,Fiber,Single,PLA
417,0.423,5.84,0.845,45,3D,Fiber,Single,PLA
419,0.424,5.86,0.848,45,3D,Fiber,Single,PLA
420,0.426,5.87,0.851,45,3D,Fiber,Single,PLA
421,0.427,5.89,0.854,45,3D,Fiber,Single,PLA
422,0.428,5.91,0.857,45,3D,Fiber,Single,PLA
423,0.43,5.92,0.859,45,3D,Fiber,Single,PLA
425,0.431,5.94,0.862,45,3D,Fiber,Single,PLA
426,0.432,5.96,0.865,45,3D,Fiber,Single,PLA
427,0.434,5.97,0.868,45,3D,Fiber,Single,PLA
428,0.435,5.99,0.87,45,3D,Fiber,Single,PLA
429,0.436,6.01,0.873,45,3D,Fiber,Single,PLA
431,0.438,6.03,0.876,45,3D,Fiber,Single,PLA
432,0.439,6.04,0.879,45,3D,Fiber,Single,PLA
433,0.441,6.06,0.881,45,3D,Fiber,Single,PLA
434,0.442,6.07,0.884,45,3D,Fiber,Single,PLA
436,0.444,6.09,0.887,45,3D,Fiber,Single,PLA
437,0.445,6.11,0.89,45,3D,Fiber,Single,PLA
438,0.446,6.13,0.893,45,3D,Fiber,Single,PLA
439,0.448,6.15,0.895,45,3D,Fiber,Single,PLA
440,0.449,6.16,0.898,45,3D,Fiber,Single,PLA
442,0.45,6.18,0.901,45,3D,Fiber,Single,PLA
443,0.452,6.2,0.904,45,3D,Fiber,Single,PLA
444,0.453,6.22,0.906,45,3D,Fiber,Single,PLA
445,0.455,6.23,0.909,45,3D,Fiber,Single,PLA
446,0.456,6.24,0.912,45,3D,Fiber,Single,PLA
448,0.457,6.26,0.915,45,3D,Fiber,Single,PLA
449,0.459,6.28,0.918,45,3D,Fiber,Single,PLA
450,0.46,6.29,0.92,45,3D,Fiber,Single,PLA
451,0.461,6.31,0.923,45,3D,Fiber,Single,PLA
453,0.463,6.33,0.926,45,3D,Fiber,Single,PLA
454,0.464,6.34,0.928,45,3D,Fiber,Single,PLA
455,0.466,6.36,0.931,45,3D,Fiber,Single,PLA
456,0.467,6.38,0.934,45,3D,Fiber,Single,PLA
457,0.469,6.39,0.937,45,3D,Fiber,Single,PLA
459,0.47,6.42,0.94,45,3D,Fiber,Single,PLA
460,0.471,6.43,0.943,45,3D,Fiber,Single,PLA
461,0.473,6.44,0.945,45,3D,Fiber,Single,PLA
462,0.474,6.46,0.948,45,3D,Fiber,Single,PLA
463,0.475,6.48,0.951,45,3D,Fiber,Single,PLA
465,0.477,6.5,0.954,45,3D,Fiber,Single,PLA
465,0.478,6.51,0.957,45,3D,Fiber,Single,PLA
467,0.48,6.53,0.959,45,3D,Fiber,Single,PLA
468,0.481,6.54,0.962,45,3D,Fiber,Single,PLA
469,0.483,6.56,0.965,45,3D,Fiber,Single,PLA
471,0.484,6.58,0.968,45,3D,Fiber,Single,PLA
471,0.485,6.59,0.971,45,3D,Fiber,Single,PLA
473,0.487,6.61,0.973,45,3D,Fiber,Single,PLA
474,0.488,6.63,0.976,45,3D,Fiber,Single,PLA
475,0.489,6.64,0.979,45,3D,Fiber,Single,PLA
476,0.491,6.66,0.982,45,3D,Fiber,Single,PLA
477,0.492,6.68,0.985,45,3D,Fiber,Single,PLA
479,0.494,6.7,0.987,45,3D,Fiber,Single,PLA
480,0.495,6.71,0.99,45,3D,Fiber,Single,PLA
481,0.496,6.73,0.993,45,3D,Fiber,Single,PLA
482,0.498,6.74,0.996,45,3D,Fiber,Single,PLA
483,0.499,6.76,0.998,45,3D,Fiber,Single,PLA
484,0.5,6.77,1,45,3D,Fiber,Single,PLA
486,0.502,6.79,1,45,3D,Fiber,Single,PLA
487,0.503,6.81,1.01,45,3D,Fiber,Single,PLA
488,0.505,6.82,1.01,45,3D,Fiber,Single,PLA
489,0.506,6.84,1.01,45,3D,Fiber,Single,PLA
490,0.508,6.86,1.02,45,3D,Fiber,Single,PLA
491,0.509,6.87,1.02,45,3D,Fiber,Single,PLA
493,0.51,6.89,1.02,45,3D,Fiber,Single,PLA
494,0.512,6.9,1.02,45,3D,Fiber,Single,PLA
495,0.513,6.92,1.03,45,3D,Fiber,Single,PLA
496,0.514,6.94,1.03,45,3D,Fiber,Single,PLA
497,0.516,6.96,1.03,45,3D,Fiber,Single,PLA
498,0.517,6.97,1.03,45,3D,Fiber,Single,PLA
500,0.519,6.99,1.04,45,3D,Fiber,Single,PLA
501,0.52,7.01,1.04,45,3D,Fiber,Single,PLA
502,0.521,7.02,1.04,45,3D,Fiber,Single,PLA
503,0.523,7.04,1.05,45,3D,Fiber,Single,PLA
504,0.524,7.05,1.05,45,3D,Fiber,Single,PLA
505,0.526,7.07,1.05,45,3D,Fiber,Single,PLA
506,0.527,7.08,1.05,45,3D,Fiber,Single,PLA
508,0.528,7.1,1.06,45,3D,Fiber,Single,PLA
509,0.53,7.12,1.06,45,3D,Fiber,Single,PLA
510,0.531,7.13,1.06,45,3D,Fiber,Single,PLA
511,0.533,7.15,1.07,45,3D,Fiber,Single,PLA
512,0.534,7.17,1.07,45,3D,Fiber,Single,PLA
514,0.536,7.18,1.07,45,3D,Fiber,Single,PLA
515,0.537,7.2,1.07,45,3D,Fiber,Single,PLA
515,0.538,7.21,1.08,45,3D,Fiber,Single,PLA
517,0.54,7.23,1.08,45,3D,Fiber,Single,PLA
518,0.541,7.24,1.08,45,3D,Fiber,Single,PLA
519,0.542,7.26,1.08,45,3D,Fiber,Single,PLA
520,0.544,7.28,1.09,45,3D,Fiber,Single,PLA
521,0.545,7.29,1.09,45,3D,Fiber,Single,PLA
523,0.547,7.31,1.09,45,3D,Fiber,Single,PLA
524,0.548,7.32,1.1,45,3D,Fiber,Single,PLA
525,0.549,7.34,1.1,45,3D,Fiber,Single,PLA
526,0.551,7.35,1.1,45,3D,Fiber,Single,PLA
527,0.552,7.37,1.1,45,3D,Fiber,Single,PLA
528,0.553,7.38,1.11,45,3D,Fiber,Single,PLA
529,0.555,7.4,1.11,45,3D,Fiber,Single,PLA
530,0.556,7.42,1.11,45,3D,Fiber,Single,PLA
531,0.558,7.43,1.12,45,3D,Fiber,Single,PLA
533,0.559,7.45,1.12,45,3D,Fiber,Single,PLA
534,0.56,7.46,1.12,45,3D,Fiber,Single,PLA
535,0.562,7.48,1.12,45,3D,Fiber,Single,PLA
536,0.563,7.49,1.13,45,3D,Fiber,Single,PLA
537,0.564,7.51,1.13,45,3D,Fiber,Single,PLA
538,0.566,7.52,1.13,45,3D,Fiber,Single,PLA
539,0.567,7.54,1.13,45,3D,Fiber,Single,PLA
540,0.569,7.56,1.14,45,3D,Fiber,Single,PLA
541,0.57,7.57,1.14,45,3D,Fiber,Single,PLA
542,0.571,7.59,1.14,45,3D,Fiber,Single,PLA
544,0.573,7.6,1.15,45,3D,Fiber,Single,PLA
545,0.574,7.62,1.15,45,3D,Fiber,Single,PLA
546,0.575,7.63,1.15,45,3D,Fiber,Single,PLA
547,0.577,7.64,1.15,45,3D,Fiber,Single,PLA
548,0.578,7.67,1.16,45,3D,Fiber,Single,PLA
549,0.58,7.68,1.16,45,3D,Fiber,Single,PLA
550,0.581,7.69,1.16,45,3D,Fiber,Single,PLA
551,0.583,7.71,1.17,45,3D,Fiber,Single,PLA
552,0.584,7.73,1.17,45,3D,Fiber,Single,PLA
554,0.585,7.74,1.17,45,3D,Fiber,Single,PLA
555,0.587,7.76,1.17,45,3D,Fiber,Single,PLA
556,0.588,7.77,1.18,45,3D,Fiber,Single,PLA
556,0.589,7.78,1.18,45,3D,Fiber,Single,PLA
558,0.591,7.8,1.18,45,3D,Fiber,Single,PLA
559,0.592,7.82,1.18,45,3D,Fiber,Single,PLA
560,0.594,7.83,1.19,45,3D,Fiber,Single,PLA
561,0.595,7.85,1.19,45,3D,Fiber,Single,PLA
562,0.596,7.87,1.19,45,3D,Fiber,Single,PLA
563,0.598,7.88,1.2,45,3D,Fiber,Single,PLA
564,0.599,7.89,1.2,45,3D,Fiber,Single,PLA
565,0.601,7.91,1.2,45,3D,Fiber,Single,PLA
567,0.602,7.92,1.2,45,3D,Fiber,Single,PLA
568,0.603,7.94,1.21,45,3D,Fiber,Single,PLA
569,0.605,7.95,1.21,45,3D,Fiber,Single,PLA
570,0.606,7.97,1.21,45,3D,Fiber,Single,PLA
571,0.607,7.99,1.21,45,3D,Fiber,Single,PLA
572,0.609,8,1.22,45,3D,Fiber,Single,PLA
573,0.61,8.02,1.22,45,3D,Fiber,Single,PLA
574,0.612,8.03,1.22,45,3D,Fiber,Single,PLA
575,0.613,8.05,1.23,45,3D,Fiber,Single,PLA
576,0.614,8.06,1.23,45,3D,Fiber,Single,PLA
577,0.616,8.08,1.23,45,3D,Fiber,Single,PLA
578,0.617,8.09,1.23,45,3D,Fiber,Single,PLA
580,0.618,8.11,1.24,45,3D,Fiber,Single,PLA
581,0.62,8.12,1.24,45,3D,Fiber,Single,PLA
582,0.621,8.13,1.24,45,3D,Fiber,Single,PLA
583,0.623,8.15,1.25,45,3D,Fiber,Single,PLA
584,0.624,8.17,1.25,45,3D,Fiber,Single,PLA
585,0.625,8.18,1.25,45,3D,Fiber,Single,PLA
586,0.627,8.2,1.25,45,3D,Fiber,Single,PLA
587,0.628,8.21,1.26,45,3D,Fiber,Single,PLA
588,0.63,8.23,1.26,45,3D,Fiber,Single,PLA
589,0.631,8.24,1.26,45,3D,Fiber,Single,PLA
590,0.632,8.25,1.26,45,3D,Fiber,Single,PLA
591,0.634,8.27,1.27,45,3D,Fiber,Single,PLA
593,0.635,8.29,1.27,45,3D,Fiber,Single,PLA
594,0.637,8.3,1.27,45,3D,Fiber,Single,PLA
595,0.638,8.32,1.28,45,3D,Fiber,Single,PLA
596,0.639,8.33,1.28,45,3D,Fiber,Single,PLA
597,0.641,8.35,1.28,45,3D,Fiber,Single,PLA
598,0.642,8.36,1.28,45,3D,Fiber,Single,PLA
599,0.644,8.38,1.29,45,3D,Fiber,Single,PLA
600,0.645,8.39,1.29,45,3D,Fiber,Single,PLA
601,0.646,8.41,1.29,45,3D,Fiber,Single,PLA
602,0.648,8.42,1.3,45,3D,Fiber,Single,PLA
604,0.649,8.44,1.3,45,3D,Fiber,Single,PLA
604,0.65,8.45,1.3,45,3D,Fiber,Single,PLA
605,0.652,8.47,1.3,45,3D,Fiber,Single,PLA
606,0.653,8.48,1.31,45,3D,Fiber,Single,PLA
607,0.655,8.49,1.31,45,3D,Fiber,Single,PLA
609,0.656,8.51,1.31,45,3D,Fiber,Single,PLA
610,0.657,8.53,1.31,45,3D,Fiber,Single,PLA
611,0.659,8.54,1.32,45,3D,Fiber,Single,PLA
612,0.66,8.56,1.32,45,3D,Fiber,Single,PLA
613,0.662,8.57,1.32,45,3D,Fiber,Single,PLA
614,0.663,8.59,1.33,45,3D,Fiber,Single,PLA
615,0.664,8.6,1.33,45,3D,Fiber,Single,PLA
616,0.666,8.62,1.33,45,3D,Fiber,Single,PLA
617,0.667,8.63,1.33,45,3D,Fiber,Single,PLA
619,0.669,8.65,1.34,45,3D,Fiber,Single,PLA
619,0.67,8.66,1.34,45,3D,Fiber,Single,PLA
620,0.671,8.67,1.34,45,3D,Fiber,Single,PLA
621,0.673,8.69,1.35,45,3D,Fiber,Single,PLA
623,0.674,8.71,1.35,45,3D,Fiber,Single,PLA
623,0.676,8.72,1.35,45,3D,Fiber,Single,PLA
624,0.677,8.73,1.35,45,3D,Fiber,Single,PLA
626,0.678,8.75,1.36,45,3D,Fiber,Single,PLA
627,0.68,8.76,1.36,45,3D,Fiber,Single,PLA
628,0.681,8.78,1.36,45,3D,Fiber,Single,PLA
628,0.682,8.79,1.36,45,3D,Fiber,Single,PLA
630,0.684,8.81,1.37,45,3D,Fiber,Single,PLA
631,0.685,8.82,1.37,45,3D,Fiber,Single,PLA
632,0.687,8.84,1.37,45,3D,Fiber,Single,PLA
633,0.688,8.85,1.38,45,3D,Fiber,Single,PLA
634,0.689,8.87,1.38,45,3D,Fiber,Single,PLA
635,0.691,8.88,1.38,45,3D,Fiber,Single,PLA
636,0.692,8.9,1.38,45,3D,Fiber,Single,PLA
637,0.693,8.91,1.39,45,3D,Fiber,Single,PLA
638,0.695,8.92,1.39,45,3D,Fiber,Single,PLA
639,0.696,8.94,1.39,45,3D,Fiber,Single,PLA
640,0.698,8.95,1.4,45,3D,Fiber,Single,PLA
641,0.699,8.97,1.4,45,3D,Fiber,Single,PLA
642,0.7,8.98,1.4,45,3D,Fiber,Single,PLA
643,0.702,9,1.4,45,3D,Fiber,Single,PLA
644,0.703,9.01,1.41,45,3D,Fiber,Single,PLA
645,0.705,9.03,1.41,45,3D,Fiber,Single,PLA
646,0.706,9.04,1.41,45,3D,Fiber,Single,PLA
647,0.707,9.05,1.41,45,3D,Fiber,Single,PLA
649,0.709,9.07,1.42,45,3D,Fiber,Single,PLA
650,0.71,9.09,1.42,45,3D,Fiber,Single,PLA
651,0.712,9.1,1.42,45,3D,Fiber,Single,PLA
652,0.713,9.11,1.43,45,3D,Fiber,Single,PLA
653,0.714,9.13,1.43,45,3D,Fiber,Single,PLA
654,0.716,9.15,1.43,45,3D,Fiber,Single,PLA
655,0.717,9.16,1.43,45,3D,Fiber,Single,PLA
656,0.718,9.17,1.44,45,3D,Fiber,Single,PLA
657,0.72,9.19,1.44,45,3D,Fiber,Single,PLA
658,0.721,9.2,1.44,45,3D,Fiber,Single,PLA
659,0.723,9.21,1.45,45,3D,Fiber,Single,PLA
660,0.724,9.22,1.45,45,3D,Fiber,Single,PLA
661,0.725,9.24,1.45,45,3D,Fiber,Single,PLA
662,0.727,9.26,1.45,45,3D,Fiber,Single,PLA
663,0.728,9.27,1.46,45,3D,Fiber,Single,PLA
664,0.73,9.29,1.46,45,3D,Fiber,Single,PLA
665,0.731,9.29,1.46,45,3D,Fiber,Single,PLA
666,0.732,9.31,1.46,45,3D,Fiber,Single,PLA
667,0.734,9.33,1.47,45,3D,Fiber,Single,PLA
668,0.735,9.34,1.47,45,3D,Fiber,Single,PLA
669,0.737,9.36,1.47,45,3D,Fiber,Single,PLA
670,0.738,9.38,1.48,45,3D,Fiber,Single,PLA
671,0.739,9.39,1.48,45,3D,Fiber,Single,PLA
672,0.741,9.4,1.48,45,3D,Fiber,Single,PLA
673,0.742,9.41,1.48,45,3D,Fiber,Single,PLA
674,0.744,9.43,1.49,45,3D,Fiber,Single,PLA
675,0.745,9.45,1.49,45,3D,Fiber,Single,PLA
677,0.746,9.46,1.49,45,3D,Fiber,Single,PLA
677,0.748,9.47,1.5,45,3D,Fiber,Single,PLA
679,0.749,9.49,1.5,45,3D,Fiber,Single,PLA
679,0.751,9.5,1.5,45,3D,Fiber,Single,PLA
681,0.752,9.52,1.5,45,3D,Fiber,Single,PLA
682,0.753,9.54,1.51,45,3D,Fiber,Single,PLA
683,0.755,9.55,1.51,45,3D,Fiber,Single,PLA
683,0.756,9.56,1.51,45,3D,Fiber,Single,PLA
684,0.757,9.57,1.51,45,3D,Fiber,Single,PLA
686,0.759,9.59,1.52,45,3D,Fiber,Single,PLA
687,0.76,9.61,1.52,45,3D,Fiber,Single,PLA
687,0.762,9.61,1.52,45,3D,Fiber,Single,PLA
689,0.763,9.63,1.53,45,3D,Fiber,Single,PLA
690,0.764,9.65,1.53,45,3D,Fiber,Single,PLA
691,0.766,9.66,1.53,45,3D,Fiber,Single,PLA
692,0.767,9.68,1.53,45,3D,Fiber,Single,PLA
693,0.769,9.69,1.54,45,3D,Fiber,Single,PLA
694,0.77,9.7,1.54,45,3D,Fiber,Single,PLA
695,0.771,9.72,1.54,45,3D,Fiber,Single,PLA
696,0.773,9.73,1.55,45,3D,Fiber,Single,PLA
697,0.774,9.75,1.55,45,3D,Fiber,Single,PLA
698,0.776,9.76,1.55,45,3D,Fiber,Single,PLA
699,0.777,9.78,1.55,45,3D,Fiber,Single,PLA
700,0.778,9.79,1.56,45,3D,Fiber,Single,PLA
701,0.78,9.8,1.56,45,3D,Fiber,Single,PLA
702,0.781,9.82,1.56,45,3D,Fiber,Single,PLA
703,0.782,9.83,1.56,45,3D,Fiber,Single,PLA
704,0.784,9.84,1.57,45,3D,Fiber,Single,PLA
705,0.785,9.86,1.57,45,3D,Fiber,Single,PLA
706,0.787,9.88,1.57,45,3D,Fiber,Single,PLA
707,0.788,9.89,1.58,45,3D,Fiber,Single,PLA
708,0.79,9.9,1.58,45,3D,Fiber,Single,PLA
709,0.791,9.92,1.58,45,3D,Fiber,Single,PLA
710,0.792,9.93,1.58,45,3D,Fiber,Single,PLA
711,0.794,9.94,1.59,45,3D,Fiber,Single,PLA
712,0.795,9.96,1.59,45,3D,Fiber,Single,PLA
713,0.796,9.97,1.59,45,3D,Fiber,Single,PLA
714,0.798,9.99,1.6,45,3D,Fiber,Single,PLA
715,0.799,10,1.6,45,3D,Fiber,Single,PLA
716,0.8,10,1.6,45,3D,Fiber,Single,PLA
717,0.802,10,1.6,45,3D,Fiber,Single,PLA
718,0.803,10,1.61,45,3D,Fiber,Single,PLA
719,0.805,10.1,1.61,45,3D,Fiber,Single,PLA
720,0.806,10.1,1.61,45,3D,Fiber,Single,PLA
721,0.807,10.1,1.61,45,3D,Fiber,Single,PLA
722,0.809,10.1,1.62,45,3D,Fiber,Single,PLA
723,0.81,10.1,1.62,45,3D,Fiber,Single,PLA
724,0.812,10.1,1.62,45,3D,Fiber,Single,PLA
725,0.813,10.1,1.63,45,3D,Fiber,Single,PLA
726,0.814,10.2,1.63,45,3D,Fiber,Single,PLA
727,0.816,10.2,1.63,45,3D,Fiber,Single,PLA
728,0.817,10.2,1.63,45,3D,Fiber,Single,PLA
730,0.819,10.2,1.64,45,3D,Fiber,Single,PLA
730,0.82,10.2,1.64,45,3D,Fiber,Single,PLA
731,0.821,10.2,1.64,45,3D,Fiber,Single,PLA
732,0.823,10.2,1.65,45,3D,Fiber,Single,PLA
733,0.824,10.3,1.65,45,3D,Fiber,Single,PLA
734,0.826,10.3,1.65,45,3D,Fiber,Single,PLA
735,0.827,10.3,1.65,45,3D,Fiber,Single,PLA
736,0.828,10.3,1.66,45,3D,Fiber,Single,PLA
737,0.83,10.3,1.66,45,3D,Fiber,Single,PLA
738,0.831,10.3,1.66,45,3D,Fiber,Single,PLA
739,0.832,10.3,1.66,45,3D,Fiber,Single,PLA
740,0.834,10.4,1.67,45,3D,Fiber,Single,PLA
741,0.835,10.4,1.67,45,3D,Fiber,Single,PLA
742,0.837,10.4,1.67,45,3D,Fiber,Single,PLA
744,0.838,10.4,1.68,45,3D,Fiber,Single,PLA
744,0.839,10.4,1.68,45,3D,Fiber,Single,PLA
745,0.841,10.4,1.68,45,3D,Fiber,Single,PLA
747,0.842,10.4,1.68,45,3D,Fiber,Single,PLA
747,0.844,10.5,1.69,45,3D,Fiber,Single,PLA
748,0.845,10.5,1.69,45,3D,Fiber,Single,PLA
749,0.846,10.5,1.69,45,3D,Fiber,Single,PLA
750,0.848,10.5,1.7,45,3D,Fiber,Single,PLA
752,0.849,10.5,1.7,45,3D,Fiber,Single,PLA
753,0.85,10.5,1.7,45,3D,Fiber,Single,PLA
754,0.852,10.5,1.7,45,3D,Fiber,Single,PLA
755,0.853,10.6,1.71,45,3D,Fiber,Single,PLA
755,0.855,10.6,1.71,45,3D,Fiber,Single,PLA
756,0.856,10.6,1.71,45,3D,Fiber,Single,PLA
757,0.857,10.6,1.71,45,3D,Fiber,Single,PLA
758,0.859,10.6,1.72,45,3D,Fiber,Single,PLA
759,0.86,10.6,1.72,45,3D,Fiber,Single,PLA
760,0.861,10.6,1.72,45,3D,Fiber,Single,PLA
762,0.863,10.7,1.73,45,3D,Fiber,Single,PLA
763,0.864,10.7,1.73,45,3D,Fiber,Single,PLA
764,0.866,10.7,1.73,45,3D,Fiber,Single,PLA
765,0.867,10.7,1.73,45,3D,Fiber,Single,PLA
766,0.868,10.7,1.74,45,3D,Fiber,Single,PLA
767,0.87,10.7,1.74,45,3D,Fiber,Single,PLA
768,0.871,10.7,1.74,45,3D,Fiber,Single,PLA
768,0.873,10.7,1.75,45,3D,Fiber,Single,PLA
770,0.874,10.8,1.75,45,3D,Fiber,Single,PLA
771,0.876,10.8,1.75,45,3D,Fiber,Single,PLA
772,0.877,10.8,1.75,45,3D,Fiber,Single,PLA
773,0.878,10.8,1.76,45,3D,Fiber,Single,PLA
774,0.88,10.8,1.76,45,3D,Fiber,Single,PLA
775,0.881,10.8,1.76,45,3D,Fiber,Single,PLA
776,0.882,10.8,1.76,45,3D,Fiber,Single,PLA
776,0.884,10.9,1.77,45,3D,Fiber,Single,PLA
777,0.885,10.9,1.77,45,3D,Fiber,Single,PLA
778,0.887,10.9,1.77,45,3D,Fiber,Single,PLA
780,0.888,10.9,1.78,45,3D,Fiber,Single,PLA
781,0.889,10.9,1.78,45,3D,Fiber,Single,PLA
782,0.891,10.9,1.78,45,3D,Fiber,Single,PLA
783,0.892,10.9,1.78,45,3D,Fiber,Single,PLA
784,0.894,11,1.79,45,3D,Fiber,Single,PLA
784,0.895,11,1.79,45,3D,Fiber,Single,PLA
785,0.896,11,1.79,45,3D,Fiber,Single,PLA
786,0.898,11,1.8,45,3D,Fiber,Single,PLA
787,0.899,11,1.8,45,3D,Fiber,Single,PLA
788,0.9,11,1.8,45,3D,Fiber,Single,PLA
789,0.902,11,1.8,45,3D,Fiber,Single,PLA
790,0.903,11.1,1.81,45,3D,Fiber,Single,PLA
791,0.905,11.1,1.81,45,3D,Fiber,Single,PLA
792,0.906,11.1,1.81,45,3D,Fiber,Single,PLA
793,0.907,11.1,1.81,45,3D,Fiber,Single,PLA
794,0.909,11.1,1.82,45,3D,Fiber,Single,PLA
795,0.91,11.1,1.82,45,3D,Fiber,Single,PLA
796,0.911,11.1,1.82,45,3D,Fiber,Single,PLA
797,0.913,11.1,1.83,45,3D,Fiber,Single,PLA
798,0.914,11.2,1.83,45,3D,Fiber,Single,PLA
799,0.916,11.2,1.83,45,3D,Fiber,Single,PLA
800,0.917,11.2,1.83,45,3D,Fiber,Single,PLA
801,0.918,11.2,1.84,45,3D,Fiber,Single,PLA
802,0.92,11.2,1.84,45,3D,Fiber,Single,PLA
803,0.921,11.2,1.84,45,3D,Fiber,Single,PLA
803,0.923,11.2,1.85,45,3D,Fiber,Single,PLA
805,0.924,11.3,1.85,45,3D,Fiber,Single,PLA
805,0.925,11.3,1.85,45,3D,Fiber,Single,PLA
806,0.927,11.3,1.85,45,3D,Fiber,Single,PLA
807,0.928,11.3,1.86,45,3D,Fiber,Single,PLA
808,0.93,11.3,1.86,45,3D,Fiber,Single,PLA
809,0.931,11.3,1.86,45,3D,Fiber,Single,PLA
810,0.932,11.3,1.86,45,3D,Fiber,Single,PLA
811,0.934,11.3,1.87,45,3D,Fiber,Single,PLA
812,0.935,11.4,1.87,45,3D,Fiber,Single,PLA
813,0.936,11.4,1.87,45,3D,Fiber,Single,PLA
814,0.938,11.4,1.88,45,3D,Fiber,Single,PLA
815,0.939,11.4,1.88,45,3D,Fiber,Single,PLA
816,0.941,11.4,1.88,45,3D,Fiber,Single,PLA
817,0.942,11.4,1.88,45,3D,Fiber,Single,PLA
818,0.943,11.4,1.89,45,3D,Fiber,Single,PLA
819,0.945,11.4,1.89,45,3D,Fiber,Single,PLA
820,0.946,11.5,1.89,45,3D,Fiber,Single,PLA
820,0.947,11.5,1.89,45,3D,Fiber,Single,PLA
821,0.949,11.5,1.9,45,3D,Fiber,Single,PLA
822,0.95,11.5,1.9,45,3D,Fiber,Single,PLA
823,0.952,11.5,1.9,45,3D,Fiber,Single,PLA
824,0.953,11.5,1.91,45,3D,Fiber,Single,PLA
825,0.954,11.5,1.91,45,3D,Fiber,Single,PLA
826,0.956,11.6,1.91,45,3D,Fiber,Single,PLA
827,0.957,11.6,1.91,45,3D,Fiber,Single,PLA
828,0.959,11.6,1.92,45,3D,Fiber,Single,PLA
829,0.96,11.6,1.92,45,3D,Fiber,Single,PLA
829,0.961,11.6,1.92,45,3D,Fiber,Single,PLA
831,0.963,11.6,1.93,45,3D,Fiber,Single,PLA
831,0.964,11.6,1.93,45,3D,Fiber,Single,PLA
832,0.966,11.6,1.93,45,3D,Fiber,Single,PLA
833,0.967,11.7,1.93,45,3D,Fiber,Single,PLA
834,0.968,11.7,1.94,45,3D,Fiber,Single,PLA
835,0.97,11.7,1.94,45,3D,Fiber,Single,PLA
836,0.971,11.7,1.94,45,3D,Fiber,Single,PLA
837,0.972,11.7,1.94,45,3D,Fiber,Single,PLA
837,0.974,11.7,1.95,45,3D,Fiber,Single,PLA
839,0.975,11.7,1.95,45,3D,Fiber,Single,PLA
839,0.976,11.7,1.95,45,3D,Fiber,Single,PLA
840,0.978,11.8,1.96,45,3D,Fiber,Single,PLA
841,0.979,11.8,1.96,45,3D,Fiber,Single,PLA
842,0.981,11.8,1.96,45,3D,Fiber,Single,PLA
843,0.982,11.8,1.96,45,3D,Fiber,Single,PLA
844,0.984,11.8,1.97,45,3D,Fiber,Single,PLA
845,0.985,11.8,1.97,45,3D,Fiber,Single,PLA
846,0.986,11.8,1.97,45,3D,Fiber,Single,PLA
847,0.988,11.8,1.98,45,3D,Fiber,Single,PLA
848,0.989,11.9,1.98,45,3D,Fiber,Single,PLA
849,0.991,11.9,1.98,45,3D,Fiber,Single,PLA
849,0.992,11.9,1.98,45,3D,Fiber,Single,PLA
850,0.993,11.9,1.99,45,3D,Fiber,Single,PLA
851,0.995,11.9,1.99,45,3D,Fiber,Single,PLA
852,0.996,11.9,1.99,45,3D,Fiber,Single,PLA
853,0.998,11.9,2,45,3D,Fiber,Single,PLA
854,0.999,11.9,2,45,3D,Fiber,Single,PLA
855,1,12,2,45,3D,Fiber,Single,PLA
856,1,12,2,45,3D,Fiber,Single,PLA
857,1,12,2.01,45,3D,Fiber,Single,PLA
858,1,12,2.01,45,3D,Fiber,Single,PLA
858,1.01,12,2.01,45,3D,Fiber,Single,PLA
859,1.01,12,2.01,45,3D,Fiber,Single,PLA
860,1.01,12,2.02,45,3D,Fiber,Single,PLA
861,1.01,12,2.02,45,3D,Fiber,Single,PLA
862,1.01,12.1,2.02,45,3D,Fiber,Single,PLA
863,1.01,12.1,2.03,45,3D,Fiber,Single,PLA
863,1.01,12.1,2.03,45,3D,Fiber,Single,PLA
864,1.02,12.1,2.03,45,3D,Fiber,Single,PLA
865,1.02,12.1,2.03,45,3D,Fiber,Single,PLA
866,1.02,12.1,2.04,45,3D,Fiber,Single,PLA
867,1.02,12.1,2.04,45,3D,Fiber,Single,PLA
868,1.02,12.1,2.04,45,3D,Fiber,Single,PLA
868,1.02,12.1,2.04,45,3D,Fiber,Single,PLA
870,1.02,12.2,2.05,45,3D,Fiber,Single,PLA
870,1.03,12.2,2.05,45,3D,Fiber,Single,PLA
871,1.03,12.2,2.05,45,3D,Fiber,Single,PLA
872,1.03,12.2,2.06,45,3D,Fiber,Single,PLA
873,1.03,12.2,2.06,45,3D,Fiber,Single,PLA
874,1.03,12.2,2.06,45,3D,Fiber,Single,PLA
875,1.03,12.2,2.06,45,3D,Fiber,Single,PLA
875,1.03,12.2,2.07,45,3D,Fiber,Single,PLA
876,1.03,12.3,2.07,45,3D,Fiber,Single,PLA
877,1.04,12.3,2.07,45,3D,Fiber,Single,PLA
878,1.04,12.3,2.08,45,3D,Fiber,Single,PLA
879,1.04,12.3,2.08,45,3D,Fiber,Single,PLA
880,1.04,12.3,2.08,45,3D,Fiber,Single,PLA
881,1.04,12.3,2.08,45,3D,Fiber,Single,PLA
882,1.04,12.3,2.09,45,3D,Fiber,Single,PLA
882,1.04,12.3,2.09,45,3D,Fiber,Single,PLA
883,1.05,12.3,2.09,45,3D,Fiber,Single,PLA
884,1.05,12.4,2.09,45,3D,Fiber,Single,PLA
885,1.05,12.4,2.1,45,3D,Fiber,Single,PLA
886,1.05,12.4,2.1,45,3D,Fiber,Single,PLA
887,1.05,12.4,2.1,45,3D,Fiber,Single,PLA
887,1.05,12.4,2.11,45,3D,Fiber,Single,PLA
888,1.05,12.4,2.11,45,3D,Fiber,Single,PLA
889,1.06,12.4,2.11,45,3D,Fiber,Single,PLA
890,1.06,12.4,2.11,45,3D,Fiber,Single,PLA
891,1.06,12.5,2.12,45,3D,Fiber,Single,PLA
891,1.06,12.5,2.12,45,3D,Fiber,Single,PLA
892,1.06,12.5,2.12,45,3D,Fiber,Single,PLA
893,1.06,12.5,2.13,45,3D,Fiber,Single,PLA
894,1.06,12.5,2.13,45,3D,Fiber,Single,PLA
894,1.07,12.5,2.13,45,3D,Fiber,Single,PLA
896,1.07,12.5,2.13,45,3D,Fiber,Single,PLA
896,1.07,12.5,2.14,45,3D,Fiber,Single,PLA
897,1.07,12.5,2.14,45,3D,Fiber,Single,PLA
898,1.07,12.6,2.14,45,3D,Fiber,Single,PLA
899,1.07,12.6,2.14,45,3D,Fiber,Single,PLA
900,1.07,12.6,2.15,45,3D,Fiber,Single,PLA
900,1.08,12.6,2.15,45,3D,Fiber,Single,PLA
901,1.08,12.6,2.15,45,3D,Fiber,Single,PLA
902,1.08,12.6,2.16,45,3D,Fiber,Single,PLA
903,1.08,12.6,2.16,45,3D,Fiber,Single,PLA
904,1.08,12.6,2.16,45,3D,Fiber,Single,PLA
904,1.08,12.6,2.16,45,3D,Fiber,Single,PLA
905,1.08,12.7,2.17,45,3D,Fiber,Single,PLA
906,1.08,12.7,2.17,45,3D,Fiber,Single,PLA
907,1.09,12.7,2.17,45,3D,Fiber,Single,PLA
908,1.09,12.7,2.18,45,3D,Fiber,Single,PLA
908,1.09,12.7,2.18,45,3D,Fiber,Single,PLA
909,1.09,12.7,2.18,45,3D,Fiber,Single,PLA
910,1.09,12.7,2.18,45,3D,Fiber,Single,PLA
911,1.09,12.7,2.19,45,3D,Fiber,Single,PLA
911,1.09,12.7,2.19,45,3D,Fiber,Single,PLA
912,1.1,12.8,2.19,45,3D,Fiber,Single,PLA
913,1.1,12.8,2.2,45,3D,Fiber,Single,PLA
914,1.1,12.8,2.2,45,3D,Fiber,Single,PLA
914,1.1,12.8,2.2,45,3D,Fiber,Single,PLA
915,1.1,12.8,2.2,45,3D,Fiber,Single,PLA
916,1.1,12.8,2.21,45,3D,Fiber,Single,PLA
917,1.1,12.8,2.21,45,3D,Fiber,Single,PLA
918,1.11,12.8,2.21,45,3D,Fiber,Single,PLA
918,1.11,12.8,2.21,45,3D,Fiber,Single,PLA
919,1.11,12.9,2.22,45,3D,Fiber,Single,PLA
920,1.11,12.9,2.22,45,3D,Fiber,Single,PLA
921,1.11,12.9,2.22,45,3D,Fiber,Single,PLA
922,1.11,12.9,2.23,45,3D,Fiber,Single,PLA
922,1.11,12.9,2.23,45,3D,Fiber,Single,PLA
922,1.12,12.9,2.23,45,3D,Fiber,Single,PLA
924,1.12,12.9,2.23,45,3D,Fiber,Single,PLA
925,1.12,12.9,2.24,45,3D,Fiber,Single,PLA
925,1.12,12.9,2.24,45,3D,Fiber,Single,PLA
926,1.12,12.9,2.24,45,3D,Fiber,Single,PLA
927,1.12,13,2.25,45,3D,Fiber,Single,PLA
927,1.12,13,2.25,45,3D,Fiber,Single,PLA
928,1.13,13,2.25,45,3D,Fiber,Single,PLA
928,1.13,13,2.25,45,3D,Fiber,Single,PLA
930,1.13,13,2.26,45,3D,Fiber,Single,PLA
930,1.13,13,2.26,45,3D,Fiber,Single,PLA
931,1.13,13,2.26,45,3D,Fiber,Single,PLA
932,1.13,13,2.26,45,3D,Fiber,Single,PLA
932,1.13,13,2.27,45,3D,Fiber,Single,PLA
933,1.14,13,2.27,45,3D,Fiber,Single,PLA
934,1.14,13.1,2.27,45,3D,Fiber,Single,PLA
934,1.14,13.1,2.28,45,3D,Fiber,Single,PLA
935,1.14,13.1,2.28,45,3D,Fiber,Single,PLA
936,1.14,13.1,2.28,45,3D,Fiber,Single,PLA
937,1.14,13.1,2.28,45,3D,Fiber,Single,PLA
937,1.14,13.1,2.29,45,3D,Fiber,Single,PLA
938,1.14,13.1,2.29,45,3D,Fiber,Single,PLA
939,1.15,13.1,2.29,45,3D,Fiber,Single,PLA
940,1.15,13.1,2.3,45,3D,Fiber,Single,PLA
940,1.15,13.1,2.3,45,3D,Fiber,Single,PLA
941,1.15,13.2,2.3,45,3D,Fiber,Single,PLA
941,1.15,13.2,2.3,45,3D,Fiber,Single,PLA
942,1.15,13.2,2.31,45,3D,Fiber,Single,PLA
943,1.15,13.2,2.31,45,3D,Fiber,Single,PLA
944,1.16,13.2,2.31,45,3D,Fiber,Single,PLA
944,1.16,13.2,2.31,45,3D,Fiber,Single,PLA
945,1.16,13.2,2.32,45,3D,Fiber,Single,PLA
946,1.16,13.2,2.32,45,3D,Fiber,Single,PLA
946,1.16,13.2,2.32,45,3D,Fiber,Single,PLA
947,1.16,13.2,2.33,45,3D,Fiber,Single,PLA
948,1.16,13.3,2.33,45,3D,Fiber,Single,PLA
948,1.17,13.3,2.33,45,3D,Fiber,Single,PLA
949,1.17,13.3,2.33,45,3D,Fiber,Single,PLA
950,1.17,13.3,2.34,45,3D,Fiber,Single,PLA
950,1.17,13.3,2.34,45,3D,Fiber,Single,PLA
951,1.17,13.3,2.34,45,3D,Fiber,Single,PLA
952,1.17,13.3,2.35,45,3D,Fiber,Single,PLA
952,1.17,13.3,2.35,45,3D,Fiber,Single,PLA
953,1.18,13.3,2.35,45,3D,Fiber,Single,PLA
953,1.18,13.3,2.35,45,3D,Fiber,Single,PLA
954,1.18,13.3,2.36,45,3D,Fiber,Single,PLA
955,1.18,13.4,2.36,45,3D,Fiber,Single,PLA
955,1.18,13.4,2.36,45,3D,Fiber,Single,PLA
956,1.18,13.4,2.36,45,3D,Fiber,Single,PLA
957,1.18,13.4,2.37,45,3D,Fiber,Single,PLA
957,1.19,13.4,2.37,45,3D,Fiber,Single,PLA
958,1.19,13.4,2.37,45,3D,Fiber,Single,PLA
958,1.19,13.4,2.38,45,3D,Fiber,Single,PLA
959,1.19,13.4,2.38,45,3D,Fiber,Single,PLA
960,1.19,13.4,2.38,45,3D,Fiber,Single,PLA
960,1.19,13.4,2.38,45,3D,Fiber,Single,PLA
961,1.19,13.4,2.39,45,3D,Fiber,Single,PLA
962,1.19,13.4,2.39,45,3D,Fiber,Single,PLA
962,1.2,13.5,2.39,45,3D,Fiber,Single,PLA
963,1.2,13.5,2.39,45,3D,Fiber,Single,PLA
963,1.2,13.5,2.4,45,3D,Fiber,Single,PLA
964,1.2,13.5,2.4,45,3D,Fiber,Single,PLA
964,1.2,13.5,2.4,45,3D,Fiber,Single,PLA
965,1.2,13.5,2.41,45,3D,Fiber,Single,PLA
966,1.2,13.5,2.41,45,3D,Fiber,Single,PLA
966,1.21,13.5,2.41,45,3D,Fiber,Single,PLA
967,1.21,13.5,2.41,45,3D,Fiber,Single,PLA
968,1.21,13.5,2.42,45,3D,Fiber,Single,PLA
968,1.21,13.5,2.42,45,3D,Fiber,Single,PLA
969,1.21,13.5,2.42,45,3D,Fiber,Single,PLA
969,1.21,13.6,2.43,45,3D,Fiber,Single,PLA
970,1.21,13.6,2.43,45,3D,Fiber,Single,PLA
970,1.22,13.6,2.43,45,3D,Fiber,Single,PLA
971,1.22,13.6,2.43,45,3D,Fiber,Single,PLA
971,1.22,13.6,2.44,45,3D,Fiber,Single,PLA
972,1.22,13.6,2.44,45,3D,Fiber,Single,PLA
972,1.22,13.6,2.44,45,3D,Fiber,Single,PLA
973,1.22,13.6,2.44,45,3D,Fiber,Single,PLA
974,1.22,13.6,2.45,45,3D,Fiber,Single,PLA
974,1.23,13.6,2.45,45,3D,Fiber,Single,PLA
975,1.23,13.6,2.45,45,3D,Fiber,Single,PLA
975,1.23,13.6,2.46,45,3D,Fiber,Single,PLA
976,1.23,13.6,2.46,45,3D,Fiber,Single,PLA
976,1.23,13.7,2.46,45,3D,Fiber,Single,PLA
977,1.23,13.7,2.46,45,3D,Fiber,Single,PLA
977,1.23,13.7,2.47,45,3D,Fiber,Single,PLA
978,1.23,13.7,2.47,45,3D,Fiber,Single,PLA
978,1.24,13.7,2.47,45,3D,Fiber,Single,PLA
979,1.24,13.7,2.48,45,3D,Fiber,Single,PLA
979,1.24,13.7,2.48,45,3D,Fiber,Single,PLA
980,1.24,13.7,2.48,45,3D,Fiber,Single,PLA
980,1.24,13.7,2.48,45,3D,Fiber,Single,PLA
981,1.24,13.7,2.49,45,3D,Fiber,Single,PLA
981,1.24,13.7,2.49,45,3D,Fiber,Single,PLA
982,1.25,13.7,2.49,45,3D,Fiber,Single,PLA
982,1.25,13.7,2.49,45,3D,Fiber,Single,PLA
982,1.25,13.7,2.5,45,3D,Fiber,Single,PLA
983,1.25,13.7,2.5,45,3D,Fiber,Single,PLA
983,1.25,13.7,2.5,45,3D,Fiber,Single,PLA
984,1.25,13.8,2.51,45,3D,Fiber,Single,PLA
984,1.25,13.8,2.51,45,3D,Fiber,Single,PLA
984,1.26,13.8,2.51,45,3D,Fiber,Single,PLA
985,1.26,13.8,2.51,45,3D,Fiber,Single,PLA
985,1.26,13.8,2.52,45,3D,Fiber,Single,PLA
986,1.26,13.8,2.52,45,3D,Fiber,Single,PLA
986,1.26,13.8,2.52,45,3D,Fiber,Single,PLA
986,1.26,13.8,2.53,45,3D,Fiber,Single,PLA
987,1.26,13.8,2.53,45,3D,Fiber,Single,PLA
987,1.27,13.8,2.53,45,3D,Fiber,Single,PLA
987,1.27,13.8,2.53,45,3D,Fiber,Single,PLA
987,1.27,13.8,2.54,45,3D,Fiber,Single,PLA
988,1.27,13.8,2.54,45,3D,Fiber,Single,PLA
988,1.27,13.8,2.54,45,3D,Fiber,Single,PLA
988,1.27,13.8,2.54,45,3D,Fiber,Single,PLA
989,1.27,13.8,2.55,45,3D,Fiber,Single,PLA
989,1.28,13.8,2.55,45,3D,Fiber,Single,PLA
989,1.28,13.8,2.55,45,3D,Fiber,Single,PLA
989,1.28,13.8,2.56,45,3D,Fiber,Single,PLA
989,1.28,13.8,2.56,45,3D,Fiber,Single,PLA
989,1.28,13.8,2.56,45,3D,Fiber,Single,PLA
989,1.28,13.8,2.56,45,3D,Fiber,Single,PLA
988,1.28,13.8,2.57,45,3D,Fiber,Single,PLA
988,1.28,13.8,2.57,45,3D,Fiber,Single,PLA
986,1.29,13.8,2.57,45,3D,Fiber,Single,PLA
985,1.29,13.8,2.58,45,3D,Fiber,Single,PLA
982,1.29,13.7,2.58,45,3D,Fiber,Single,PLA
978,1.29,13.7,2.58,45,3D,Fiber,Single,PLA
975,1.29,13.6,2.58,45,3D,Fiber,Single,PLA
972,1.29,13.6,2.59,45,3D,Fiber,Single,PLA
968,1.29,13.5,2.59,45,3D,Fiber,Single,PLA
965,1.3,13.5,2.59,45,3D,Fiber,Single,PLA
961,1.3,13.4,2.59,45,3D,Fiber,Single,PLA
957,1.3,13.4,2.6,45,3D,Fiber,Single,PLA
951,1.3,13.3,2.6,45,3D,Fiber,Single,PLA
945,1.3,13.2,2.6,45,3D,Fiber,Single,PLA
939,1.3,13.1,2.61,45,3D,Fiber,Single,PLA
934,1.3,13.1,2.61,45,3D,Fiber,Single,PLA
928,1.31,13,2.61,45,3D,Fiber,Single,PLA
923,1.31,12.9,2.61,45,3D,Fiber,Single,PLA
917,1.31,12.8,2.62,45,3D,Fiber,Single,PLA
912,1.31,12.8,2.62,45,3D,Fiber,Single,PLA
906,1.31,12.7,2.62,45,3D,Fiber,Single,PLA
900,1.31,12.6,2.63,45,3D,Fiber,Single,PLA
892,1.31,12.5,2.63,45,3D,Fiber,Single,PLA
880,1.32,12.3,2.63,45,3D,Fiber,Single,PLA
-104,1.32,-1.46,2.63,45,3D,Fiber,Single,PLA
-121,1.32,-1.69,2.64,45,3D,Fiber,Single,PLA
-122,1.32,-1.71,2.64,45,3D,Fiber,Single,PLA
-123,1.32,-1.73,2.65,45,3D,Fiber,Single,PLA
