Repository: Nandhini-Essakimuthu/Metal_prediction

# Metal_prediction
It alllows you to predict which material will endure more weight using machine learning and the user interface using streamlit

File: csv files/17.45_Hex_fiber_Single_mesh-1.csv
Force (N),Position (mm),Stress (MPa),Strain (%),Infill%,Infill Type,Mesh Type,Number of mesh layer,Base Material
-0.899,0,-0.0126,0,45,Hex,Fiber,Single,PLA
-0.72,0,-0.0101,0,45,Hex,Fiber,Single,PLA
-0.72,0,-0.0101,0,45,Hex,Fiber,Single,PLA
-0.72,0,-0.0101,0,45,Hex,Fiber,Single,PLA
-0.894,0,-0.0125,0,45,Hex,Fiber,Single,PLA
-0.894,0,-0.0125,0,45,Hex,Fiber,Single,PLA
-0.94,0,-0.0131,0,45,Hex,Fiber,Single,PLA
-0.762,0,-0.0107,0,45,Hex,Fiber,Single,PLA
-0.914,0,-0.0128,0,45,Hex,Fiber,Single,PLA
-0.996,0,-0.0139,0,45,Hex,Fiber,Single,PLA
-0.833,0,-0.0116,0,45,Hex,Fiber,Single,PLA
-1.07,0,-0.0149,0,45,Hex,Fiber,Single,PLA
-0.949,0,-0.0133,0,45,Hex,Fiber,Single,PLA
-1.13,0,-0.0158,0,45,Hex,Fiber,Single,PLA
-0.995,0,-0.0139,0,45,Hex,Fiber,Single,PLA
-0.993,0,-0.0139,0,45,Hex,Fiber,Single,PLA
-0.935,0,-0.0131,0,45,Hex,Fiber,Single,PLA
-0.965,0,-0.0135,0,45,Hex,Fiber,Single,PLA
-1.05,0,-0.0146,0,45,Hex,Fiber,Single,PLA
-0.958,0,-0.0134,0,45,Hex,Fiber,Single,PLA
-1.02,0,-0.0142,0,45,Hex,Fiber,Single,PLA
-1.08,0,-0.0151,0,45,Hex,Fiber,Single,PLA
-1.25,0,-0.0175,0,45,Hex,Fiber,Single,PLA
-0.999,0,-0.014,0,45,Hex,Fiber,Single,PLA
-1.07,0,-0.0149,0,45,Hex,Fiber,Single,PLA
-1.07,0,-0.0149,0,45,Hex,Fiber,Single,PLA
-1.05,0,-0.0147,0,45,Hex,Fiber,Single,PLA
-1.17,0,-0.0163,0,45,Hex,Fiber,Single,PLA
-1.29,0,-0.018,0,45,Hex,Fiber,Single,PLA
-1.15,0,-0.0161,0,45,Hex,Fiber,Single,PLA
-1.42,0,-0.0199,0,45,Hex,Fiber,Single,PLA
-0.763,0,-0.0107,0,45,Hex,Fiber,Single,PLA
-1.41,0,-0.0197,0,45,Hex,Fiber,Single,PLA
-0.957,0,-0.0134,0,45,Hex,Fiber,Single,PLA
-1.14,3.64E-05,-0.016,7.27E-05,45,Hex,Fiber,Single,PLA
-0.395,0.0009,-0.00552,0.0018,45,Hex,Fiber,Single,PLA
2.02,0.00401,0.0283,0.00802,45,Hex,Fiber,Single,PLA
3.08,0.00515,0.0431,0.0103,45,Hex,Fiber,Single,PLA
5.8,0.00728,0.0811,0.0146,45,Hex,Fiber,Single,PLA
7.55,0.00912,0.106,0.0182,45,Hex,Fiber,Single,PLA
9.39,0.0111,0.131,0.0221,45,Hex,Fiber,Single,PLA
11.6,0.0131,0.163,0.0262,45,Hex,Fiber,Single,PLA
13.4,0.0151,0.187,0.0303,45,Hex,Fiber,Single,PLA
16,0.0172,0.223,0.0343,45,Hex,Fiber,Single,PLA
18.3,0.0193,0.256,0.0386,45,Hex,Fiber,Single,PLA
20.7,0.0212,0.289,0.0425,45,Hex,Fiber,Single,PLA
23,0.0232,0.321,0.0463,45,Hex,Fiber,Single,PLA
25.1,0.0253,0.351,0.0506,45,Hex,Fiber,Single,PLA
27.6,0.0273,0.385,0.0547,45,Hex,Fiber,Single,PLA
29.8,0.0293,0.417,0.0586,45,Hex,Fiber,Single,PLA
31.8,0.0314,0.445,0.0628,45,Hex,Fiber,Single,PLA
34.1,0.0333,0.477,0.0665,45,Hex,Fiber,Single,PLA
36.1,0.0352,0.505,0.0704,45,Hex,Fiber,Single,PLA
38.4,0.0372,0.537,0.0744,45,Hex,Fiber,Single,PLA
40.4,0.0393,0.566,0.0785,45,Hex,Fiber,Single,PLA
42.3,0.0413,0.592,0.0826,45,Hex,Fiber,Single,PLA
44.9,0.0433,0.628,0.0866,45,Hex,Fiber,Single,PLA
46.8,0.0452,0.654,0.0904,45,Hex,Fiber,Single,PLA
48.9,0.0472,0.683,0.0944,45,Hex,Fiber,Single,PLA
51,0.0491,0.713,0.0983,45,Hex,Fiber,Single,PLA
53.1,0.0511,0.742,0.102,45,Hex,Fiber,Single,PLA
55.1,0.0531,0.77,0.106,45,Hex,Fiber,Single,PLA
57.2,0.0551,0.801,0.11,45,Hex,Fiber,Single,PLA
59.3,0.0571,0.829,0.114,45,Hex,Fiber,Single,PLA
61.3,0.059,0.857,0.118,45,Hex,Fiber,Single,PLA
65.2,0.0627,0.912,0.125,45,Hex,Fiber,Single,PLA
65.5,0.0629,0.916,0.126,45,Hex,Fiber,Single,PLA
67.4,0.065,0.943,0.13,45,Hex,Fiber,Single,PLA
69.7,0.067,0.974,0.134,45,Hex,Fiber,Single,PLA
71.4,0.0689,0.998,0.138,45,Hex,Fiber,Single,PLA
73.8,0.0709,1.03,0.142,45,Hex,Fiber,Single,PLA
75.5,0.0728,1.06,0.146,45,Hex,Fiber,Single,PLA
77.1,0.0747,1.08,0.149,45,Hex,Fiber,Single,PLA
79.8,0.0767,1.12,0.153,45,Hex,Fiber,Single,PLA
81.3,0.0786,1.14,0.157,45,Hex,Fiber,Single,PLA
83.7,0.0806,1.17,0.161,45,Hex,Fiber,Single,PLA
85.5,0.0827,1.2,0.165,45,Hex,Fiber,Single,PLA
87.7,0.0845,1.23,0.169,45,Hex,Fiber,Single,PLA
89.5,0.0864,1.25,0.173,45,Hex,Fiber,Single,PLA
91.2,0.0883,1.28,0.177,45,Hex,Fiber,Single,PLA
93.8,0.0904,1.31,0.181,45,Hex,Fiber,Single,PLA
95.7,0.0923,1.34,0.185,45,Hex,Fiber,Single,PLA
97.6,0.0942,1.37,0.188,45,Hex,Fiber,Single,PLA
99.7,0.0962,1.39,0.192,45,Hex,Fiber,Single,PLA
101,0.0981,1.42,0.196,45,Hex,Fiber,Single,PLA
104,0.1,1.45,0.2,45,Hex,Fiber,Single,PLA
106,0.102,1.48,0.204,45,Hex,Fiber,Single,PLA
107,0.104,1.5,0.208,45,Hex,Fiber,Single,PLA
109,0.106,1.53,0.212,45,Hex,Fiber,Single,PLA
111,0.108,1.55,0.216,45,Hex,Fiber,Single,PLA
113,0.11,1.58,0.22,45,Hex,Fiber,Single,PLA
115,0.112,1.61,0.223,45,Hex,Fiber,Single,PLA
117,0.114,1.63,0.227,45,Hex,Fiber,Single,PLA
119,0.116,1.67,0.231,45,Hex,Fiber,Single,PLA
121,0.118,1.69,0.235,45,Hex,Fiber,Single,PLA
123,0.12,1.72,0.239,45,Hex,Fiber,Single,PLA
125,0.121,1.75,0.243,45,Hex,Fiber,Single,PLA
127,0.123,1.77,0.247,45,Hex,Fiber,Single,PLA
129,0.125,1.8,0.251,45,Hex,Fiber,Single,PLA
130,0.127,1.82,0.254,45,Hex,Fiber,Single,PLA
133,0.129,1.85,0.258,45,Hex,Fiber,Single,PLA
134,0.131,1.87,0.262,45,Hex,Fiber,Single,PLA
136,0.133,1.91,0.266,45,Hex,Fiber,Single,PLA
138,0.135,1.93,0.27,45,Hex,Fiber,Single,PLA
140,0.137,1.95,0.274,45,Hex,Fiber,Single,PLA
142,0.139,1.98,0.278,45,Hex,Fiber,Single,PLA
144,0.141,2.01,0.281,45,Hex,Fiber,Single,PLA
146,0.143,2.04,0.285,45,Hex,Fiber,Single,PLA
147,0.145,2.06,0.289,45,Hex,Fiber,Single,PLA
149,0.147,2.08,0.293,45,Hex,Fiber,Single,PLA
151,0.149,2.12,0.297,45,Hex,Fiber,Single,PLA
153,0.15,2.14,0.301,45,Hex,Fiber,Single,PLA
154,0.152,2.16,0.305,45,Hex,Fiber,Single,PLA
157,0.154,2.19,0.308,45,Hex,Fiber,Single,PLA
159,0.156,2.22,0.312,45,Hex,Fiber,Single,PLA
161,0.158,2.25,0.316,45,Hex,Fiber,Single,PLA
162,0.16,2.27,0.32,45,Hex,Fiber,Single,PLA
164,0.162,2.3,0.324,45,Hex,Fiber,Single,PLA
166,0.164,2.32,0.328,45,Hex,Fiber,Single,PLA
168,0.166,2.35,0.332,45,Hex,Fiber,Single,PLA
170,0.168,2.37,0.336,45,Hex,Fiber,Single,PLA
172,0.17,2.4,0.34,45,Hex,Fiber,Single,PLA
174,0.172,2.43,0.343,45,Hex,Fiber,Single,PLA
175,0.174,2.45,0.347,45,Hex,Fiber,Single,PLA
177,0.176,2.48,0.351,45,Hex,Fiber,Single,PLA
179,0.178,2.5,0.355,45,Hex,Fiber,Single,PLA
181,0.179,2.53,0.359,45,Hex,Fiber,Single,PLA
183,0.181,2.56,0.363,45,Hex,Fiber,Single,PLA
185,0.183,2.58,0.367,45,Hex,Fiber,Single,PLA
186,0.185,2.61,0.371,45,Hex,Fiber,Single,PLA
188,0.187,2.63,0.375,45,Hex,Fiber,Single,PLA
190,0.189,2.66,0.378,45,Hex,Fiber,Single,PLA
192,0.191,2.69,0.382,45,Hex,Fiber,Single,PLA
194,0.193,2.71,0.386,45,Hex,Fiber,Single,PLA
196,0.195,2.74,0.39,45,Hex,Fiber,Single,PLA
197,0.197,2.76,0.394,45,Hex,Fiber,Single,PLA
199,0.199,2.78,0.398,45,Hex,Fiber,Single,PLA
201,0.201,2.81,0.402,45,Hex,Fiber,Single,PLA
203,0.203,2.84,0.406,45,Hex,Fiber,Single,PLA
205,0.205,2.86,0.409,45,Hex,Fiber,Single,PLA
207,0.207,2.89,0.413,45,Hex,Fiber,Single,PLA
209,0.209,2.92,0.417,45,Hex,Fiber,Single,PLA
210,0.21,2.94,0.421,45,Hex,Fiber,Single,PLA
212,0.212,2.96,0.425,45,Hex,Fiber,Single,PLA
214,0.214,2.99,0.429,45,Hex,Fiber,Single,PLA
216,0.216,3.01,0.432,45,Hex,Fiber,Single,PLA
217,0.218,3.04,0.437,45,Hex,Fiber,Single,PLA
219,0.22,3.06,0.44,45,Hex,Fiber,Single,PLA
221,0.222,3.09,0.444,45,Hex,Fiber,Single,PLA
223,0.224,3.12,0.448,45,Hex,Fiber,Single,PLA
225,0.226,3.14,0.452,45,Hex,Fiber,Single,PLA
226,0.228,3.17,0.456,45,Hex,Fiber,Single,PLA
228,0.23,3.19,0.46,45,Hex,Fiber,Single,PLA
230,0.232,3.22,0.464,45,Hex,Fiber,Single,PLA
232,0.234,3.24,0.468,45,Hex,Fiber,Single,PLA
234,0.236,3.27,0.472,45,Hex,Fiber,Single,PLA
236,0.238,3.3,0.475,45,Hex,Fiber,Single,PLA
237,0.24,3.32,0.479,45,Hex,Fiber,Single,PLA
239,0.241,3.34,0.483,45,Hex,Fiber,Single,PLA
241,0.243,3.37,0.487,45,Hex,Fiber,Single,PLA
243,0.245,3.4,0.491,45,Hex,Fiber,Single,PLA
245,0.247,3.42,0.495,45,Hex,Fiber,Single,PLA
247,0.249,3.45,0.499,45,Hex,Fiber,Single,PLA
248,0.251,3.47,0.503,45,Hex,Fiber,Single,PLA
250,0.253,3.5,0.506,45,Hex,Fiber,Single,PLA
252,0.255,3.52,0.51,45,Hex,Fiber,Single,PLA
253,0.257,3.55,0.514,45,Hex,Fiber,Single,PLA
255,0.259,3.57,0.518,45,Hex,Fiber,Single,PLA
257,0.261,3.59,0.522,45,Hex,Fiber,Single,PLA
259,0.263,3.62,0.526,45,Hex,Fiber,Single,PLA
260,0.265,3.64,0.53,45,Hex,Fiber,Single,PLA
262,0.267,3.67,0.533,45,Hex,Fiber,Single,PLA
264,0.269,3.69,0.537,45,Hex,Fiber,Single,PLA
265,0.271,3.71,0.541,45,Hex,Fiber,Single,PLA
268,0.273,3.74,0.545,45,Hex,Fiber,Single,PLA
269,0.275,3.77,0.549,45,Hex,Fiber,Single,PLA
271,0.277,3.79,0.553,45,Hex,Fiber,Single,PLA
273,0.278,3.82,0.557,45,Hex,Fiber,Single,PLA
275,0.28,3.84,0.56,45,Hex,Fiber,Single,PLA
276,0.282,3.87,0.564,45,Hex,Fiber,Single,PLA
278,0.284,3.89,0.568,45,Hex,Fiber,Single,PLA
280,0.286,3.91,0.572,45,Hex,Fiber,Single,PLA
282,0.288,3.94,0.576,45,Hex,Fiber,Single,PLA
283,0.29,3.96,0.58,45,Hex,Fiber,Single,PLA
285,0.292,3.99,0.584,45,Hex,Fiber,Single,PLA
287,0.294,4.01,0.588,45,Hex,Fiber,Single,PLA
288,0.296,4.03,0.592,45,Hex,Fiber,Single,PLA
290,0.298,4.06,0.596,45,Hex,Fiber,Single,PLA
292,0.3,4.08,0.599,45,Hex,Fiber,Single,PLA
294,0.302,4.11,0.603,45,Hex,Fiber,Single,PLA
295,0.304,4.13,0.607,45,Hex,Fiber,Single,PLA
297,0.305,4.15,0.611,45,Hex,Fiber,Single,PLA
299,0.307,4.18,0.615,45,Hex,Fiber,Single,PLA
300,0.309,4.2,0.619,45,Hex,Fiber,Single,PLA
302,0.311,4.23,0.623,45,Hex,Fiber,Single,PLA
304,0.313,4.25,0.627,45,Hex,Fiber,Single,PLA
306,0.315,4.28,0.631,45,Hex,Fiber,Single,PLA
308,0.317,4.3,0.634,45,Hex,Fiber,Single,PLA
309,0.319,4.32,0.638,45,Hex,Fiber,Single,PLA
311,0.321,4.35,0.642,45,Hex,Fiber,Single,PLA
313,0.323,4.37,0.646,45,Hex,Fiber,Single,PLA
314,0.325,4.39,0.65,45,Hex,Fiber,Single,PLA
316,0.327,4.42,0.654,45,Hex,Fiber,Single,PLA
317,0.329,4.44,0.657,45,Hex,Fiber,Single,PLA
319,0.331,4.47,0.661,45,Hex,Fiber,Single,PLA
321,0.333,4.48,0.665,45,Hex,Fiber,Single,PLA
323,0.335,4.51,0.669,45,Hex,Fiber,Single,PLA
324,0.337,4.54,0.673,45,Hex,Fiber,Single,PLA
326,0.339,4.56,0.677,45,Hex,Fiber,Single,PLA
328,0.34,4.59,0.681,45,Hex,Fiber,Single,PLA
329,0.342,4.61,0.685,45,Hex,Fiber,Single,PLA
331,0.344,4.63,0.688,45,Hex,Fiber,Single,PLA
333,0.346,4.65,0.692,45,Hex,Fiber,Single,PLA
335,0.348,4.68,0.696,45,Hex,Fiber,Single,PLA
336,0.35,4.7,0.7,45,Hex,Fiber,Single,PLA
338,0.352,4.73,0.704,45,Hex,Fiber,Single,PLA
340,0.354,4.75,0.708,45,Hex,Fiber,Single,PLA
342,0.356,4.78,0.712,45,Hex,Fiber,Single,PLA
343,0.358,4.8,0.716,45,Hex,Fiber,Single,PLA
345,0.36,4.83,0.72,45,Hex,Fiber,Single,PLA
347,0.362,4.85,0.724,45,Hex,Fiber,Single,PLA
348,0.364,4.87,0.728,45,Hex,Fiber,Single,PLA
350,0.366,4.9,0.732,45,Hex,Fiber,Single,PLA
352,0.368,4.92,0.735,45,Hex,Fiber,Single,PLA
354,0.37,4.94,0.739,45,Hex,Fiber,Single,PLA
355,0.372,4.97,0.743,45,Hex,Fiber,Single,PLA
357,0.373,4.99,0.747,45,Hex,Fiber,Single,PLA
359,0.375,5.02,0.751,45,Hex,Fiber,Single,PLA
360,0.377,5.04,0.755,45,Hex,Fiber,Single,PLA
362,0.379,5.06,0.759,45,Hex,Fiber,Single,PLA
364,0.381,5.09,0.762,45,Hex,Fiber,Single,PLA
365,0.383,5.11,0.766,45,Hex,Fiber,Single,PLA
367,0.385,5.13,0.77,45,Hex,Fiber,Single,PLA
369,0.387,5.16,0.774,45,Hex,Fiber,Single,PLA
370,0.389,5.18,0.778,45,Hex,Fiber,Single,PLA
372,0.391,5.2,0.782,45,Hex,Fiber,Single,PLA
374,0.393,5.23,0.786,45,Hex,Fiber,Single,PLA
375,0.395,5.25,0.789,45,Hex,Fiber,Single,PLA
377,0.397,5.27,0.793,45,Hex,Fiber,Single,PLA
379,0.399,5.3,0.797,45,Hex,Fiber,Single,PLA
380,0.4,5.32,0.801,45,Hex,Fiber,Single,PLA
382,0.402,5.34,0.805,45,Hex,Fiber,Single,PLA
383,0.404,5.36,0.809,45,Hex,Fiber,Single,PLA
385,0.406,5.39,0.813,45,Hex,Fiber,Single,PLA
387,0.408,5.41,0.816,45,Hex,Fiber,Single,PLA
389,0.41,5.44,0.82,45,Hex,Fiber,Single,PLA
390,0.412,5.46,0.824,45,Hex,Fiber,Single,PLA
392,0.414,5.48,0.828,45,Hex,Fiber,Single,PLA
394,0.416,5.51,0.832,45,Hex,Fiber,Single,PLA
395,0.418,5.53,0.836,45,Hex,Fiber,Single,PLA
397,0.42,5.55,0.839,45,Hex,Fiber,Single,PLA
399,0.422,5.57,0.843,45,Hex,Fiber,Single,PLA
400,0.424,5.59,0.847,45,Hex,Fiber,Single,PLA
401,0.426,5.62,0.851,45,Hex,Fiber,Single,PLA
403,0.427,5.64,0.855,45,Hex,Fiber,Single,PLA
405,0.429,5.66,0.859,45,Hex,Fiber,Single,PLA
406,0.431,5.68,0.863,45,Hex,Fiber,Single,PLA
408,0.433,5.7,0.866,45,Hex,Fiber,Single,PLA
409,0.435,5.73,0.87,45,Hex,Fiber,Single,PLA
411,0.437,5.75,0.874,45,Hex,Fiber,Single,PLA
413,0.439,5.77,0.878,45,Hex,Fiber,Single,PLA
414,0.441,5.8,0.882,45,Hex,Fiber,Single,PLA
416,0.443,5.82,0.886,45,Hex,Fiber,Single,PLA
418,0.445,5.84,0.89,45,Hex,Fiber,Single,PLA
419,0.447,5.86,0.894,45,Hex,Fiber,Single,PLA
421,0.449,5.88,0.897,45,Hex,Fiber,Single,PLA
422,0.451,5.9,0.902,45,Hex,Fiber,Single,PLA
424,0.453,5.93,0.905,45,Hex,Fiber,Single,PLA
425,0.455,5.95,0.909,45,Hex,Fiber,Single,PLA
427,0.457,5.97,0.913,45,Hex,Fiber,Single,PLA
429,0.458,5.99,0.917,45,Hex,Fiber,Single,PLA
430,0.46,6.02,0.921,45,Hex,Fiber,Single,PLA
432,0.462,6.04,0.925,45,Hex,Fiber,Single,PLA
433,0.464,6.06,0.929,45,Hex,Fiber,Single,PLA
435,0.466,6.08,0.933,45,Hex,Fiber,Single,PLA
436,0.468,6.1,0.937,45,Hex,Fiber,Single,PLA
438,0.47,6.12,0.94,45,Hex,Fiber,Single,PLA
439,0.472,6.15,0.944,45,Hex,Fiber,Single,PLA
441,0.474,6.17,0.948,45,Hex,Fiber,Single,PLA
443,0.476,6.19,0.952,45,Hex,Fiber,Single,PLA
444,0.478,6.21,0.956,45,Hex,Fiber,Single,PLA
446,0.48,6.24,0.96,45,Hex,Fiber,Single,PLA
447,0.482,6.26,0.964,45,Hex,Fiber,Single,PLA
449,0.484,6.28,0.968,45,Hex,Fiber,Single,PLA
450,0.486,6.3,0.971,45,Hex,Fiber,Single,PLA
452,0.488,6.32,0.976,45,Hex,Fiber,Single,PLA
453,0.49,6.34,0.979,45,Hex,Fiber,Single,PLA
455,0.492,6.36,0.983,45,Hex,Fiber,Single,PLA
457,0.494,6.38,0.987,45,Hex,Fiber,Single,PLA
458,0.496,6.41,0.991,45,Hex,Fiber,Single,PLA
460,0.497,6.43,0.995,45,Hex,Fiber,Single,PLA
461,0.499,6.45,0.999,45,Hex,Fiber,Single,PLA
463,0.501,6.48,1,45,Hex,Fiber,Single,PLA
464,0.503,6.5,1.01,45,Hex,Fiber,Single,PLA
466,0.505,6.51,1.01,45,Hex,Fiber,Single,PLA
467,0.507,6.54,1.01,45,Hex,Fiber,Single,PLA
469,0.509,6.55,1.02,45,Hex,Fiber,Single,PLA
470,0.511,6.57,1.02,45,Hex,Fiber,Single,PLA
472,0.513,6.6,1.03,45,Hex,Fiber,Single,PLA
474,0.515,6.62,1.03,45,Hex,Fiber,Single,PLA
475,0.517,6.64,1.03,45,Hex,Fiber,Single,PLA
476,0.519,6.66,1.04,45,Hex,Fiber,Single,PLA
478,0.521,6.69,1.04,45,Hex,Fiber,Single,PLA
479,0.523,6.7,1.05,45,Hex,Fiber,Single,PLA
481,0.525,6.73,1.05,45,Hex,Fiber,Single,PLA
483,0.527,6.75,1.05,45,Hex,Fiber,Single,PLA
484,0.529,6.77,1.06,45,Hex,Fiber,Single,PLA
485,0.531,6.79,1.06,45,Hex,Fiber,Single,PLA
487,0.532,6.81,1.06,45,Hex,Fiber,Single,PLA
488,0.534,6.83,1.07,45,Hex,Fiber,Single,PLA
490,0.536,6.85,1.07,45,Hex,Fiber,Single,PLA
491,0.538,6.87,1.08,45,Hex,Fiber,Single,PLA
493,0.54,6.89,1.08,45,Hex,Fiber,Single,PLA
494,0.542,6.91,1.08,45,Hex,Fiber,Single,PLA
496,0.544,6.93,1.09,45,Hex,Fiber,Single,PLA
497,0.546,6.95,1.09,45,Hex,Fiber,Single,PLA
499,0.548,6.97,1.1,45,Hex,Fiber,Single,PLA
500,0.55,7,1.1,45,Hex,Fiber,Single,PLA
501,0.552,7.01,1.1,45,Hex,Fiber,Single,PLA
503,0.554,7.03,1.11,45,Hex,Fiber,Single,PLA
505,0.556,7.06,1.11,45,Hex,Fiber,Single,PLA
506,0.558,7.08,1.12,45,Hex,Fiber,Single,PLA
507,0.56,7.1,1.12,45,Hex,Fiber,Single,PLA
509,0.561,7.12,1.12,45,Hex,Fiber,Single,PLA
510,0.563,7.14,1.13,45,Hex,Fiber,Single,PLA
512,0.565,7.16,1.13,45,Hex,Fiber,Single,PLA
513,0.567,7.18,1.13,45,Hex,Fiber,Single,PLA
515,0.569,7.2,1.14,45,Hex,Fiber,Single,PLA
516,0.571,7.22,1.14,45,Hex,Fiber,Single,PLA
518,0.573,7.24,1.15,45,Hex,Fiber,Single,PLA
519,0.575,7.26,1.15,45,Hex,Fiber,Single,PLA
521,0.577,7.28,1.15,45,Hex,Fiber,Single,PLA
522,0.579,7.3,1.16,45,Hex,Fiber,Single,PLA
524,0.581,7.33,1.16,45,Hex,Fiber,Single,PLA
525,0.583,7.34,1.17,45,Hex,Fiber,Single,PLA
527,0.585,7.37,1.17,45,Hex,Fiber,Single,PLA
528,0.587,7.39,1.17,45,Hex,Fiber,Single,PLA
529,0.589,7.4,1.18,45,Hex,Fiber,Single,PLA
531,0.591,7.42,1.18,45,Hex,Fiber,Single,PLA
532,0.593,7.44,1.19,45,Hex,Fiber,Single,PLA
533,0.595,7.46,1.19,45,Hex,Fiber,Single,PLA
535,0.596,7.48,1.19,45,Hex,Fiber,Single,PLA
536,0.598,7.5,1.2,45,Hex,Fiber,Single,PLA
538,0.6,7.52,1.2,45,Hex,Fiber,Single,PLA
539,0.602,7.54,1.2,45,Hex,Fiber,Single,PLA
541,0.604,7.56,1.21,45,Hex,Fiber,Single,PLA
542,0.606,7.58,1.21,45,Hex,Fiber,Single,PLA
543,0.608,7.6,1.22,45,Hex,Fiber,Single,PLA
545,0.61,7.62,1.22,45,Hex,Fiber,Single,PLA
546,0.612,7.64,1.22,45,Hex,Fiber,Single,PLA
548,0.614,7.66,1.23,45,Hex,Fiber,Single,PLA
549,0.616,7.67,1.23,45,Hex,Fiber,Single,PLA
550,0.618,7.7,1.24,45,Hex,Fiber,Single,PLA
551,0.62,7.71,1.24,45,Hex,Fiber,Single,PLA
553,0.622,7.73,1.24,45,Hex,Fiber,Single,PLA
555,0.624,7.76,1.25,45,Hex,Fiber,Single,PLA
556,0.625,7.77,1.25,45,Hex,Fiber,Single,PLA
557,0.627,7.8,1.25,45,Hex,Fiber,Single,PLA
559,0.629,7.82,1.26,45,Hex,Fiber,Single,PLA
560,0.631,7.84,1.26,45,Hex,Fiber,Single,PLA
562,0.633,7.85,1.27,45,Hex,Fiber,Single,PLA
563,0.635,7.88,1.27,45,Hex,Fiber,Single,PLA
564,0.637,7.89,1.27,45,Hex,Fiber,Single,PLA
566,0.639,7.91,1.28,45,Hex,Fiber,Single,PLA
567,0.641,7.93,1.28,45,Hex,Fiber,Single,PLA
568,0.643,7.95,1.29,45,Hex,Fiber,Single,PLA
570,0.645,7.97,1.29,45,Hex,Fiber,Single,PLA
571,0.647,7.99,1.29,45,Hex,Fiber,Single,PLA
573,0.649,8.01,1.3,45,Hex,Fiber,Single,PLA
574,0.651,8.03,1.3,45,Hex,Fiber,Single,PLA
576,0.653,8.05,1.31,45,Hex,Fiber,Single,PLA
577,0.655,8.07,1.31,45,Hex,Fiber,Single,PLA
578,0.657,8.09,1.31,45,Hex,Fiber,Single,PLA
580,0.659,8.11,1.32,45,Hex,Fiber,Single,PLA
581,0.661,8.13,1.32,45,Hex,Fiber,Single,PLA
582,0.662,8.14,1.32,45,Hex,Fiber,Single,PLA
583,0.664,8.16,1.33,45,Hex,Fiber,Single,PLA
585,0.666,8.18,1.33,45,Hex,Fiber,Single,PLA
586,0.668,8.2,1.34,45,Hex,Fiber,Single,PLA
588,0.67,8.22,1.34,45,Hex,Fiber,Single,PLA
589,0.672,8.24,1.34,45,Hex,Fiber,Single,PLA
590,0.674,8.25,1.35,45,Hex,Fiber,Single,PLA
592,0.676,8.27,1.35,45,Hex,Fiber,Single,PLA
593,0.678,8.29,1.36,45,Hex,Fiber,Single,PLA
594,0.68,8.31,1.36,45,Hex,Fiber,Single,PLA
595,0.682,8.33,1.36,45,Hex,Fiber,Single,PLA
597,0.684,8.35,1.37,45,Hex,Fiber,Single,PLA
598,0.686,8.37,1.37,45,Hex,Fiber,Single,PLA
600,0.688,8.39,1.38,45,Hex,Fiber,Single,PLA
601,0.689,8.41,1.38,45,Hex,Fiber,Single,PLA
602,0.691,8.42,1.38,45,Hex,Fiber,Single,PLA
604,0.693,8.44,1.39,45,Hex,Fiber,Single,PLA
605,0.695,8.46,1.39,45,Hex,Fiber,Single,PLA
606,0.697,8.48,1.39,45,Hex,Fiber,Single,PLA
608,0.699,8.5,1.4,45,Hex,Fiber,Single,PLA
609,0.701,8.51,1.4,45,Hex,Fiber,Single,PLA
610,0.703,8.54,1.41,45,Hex,Fiber,Single,PLA
612,0.705,8.55,1.41,45,Hex,Fiber,Single,PLA
613,0.707,8.57,1.41,45,Hex,Fiber,Single,PLA
614,0.709,8.59,1.42,45,Hex,Fiber,Single,PLA
615,0.711,8.61,1.42,45,Hex,Fiber,Single,PLA
616,0.713,8.62,1.43,45,Hex,Fiber,Single,PLA
618,0.715,8.64,1.43,45,Hex,Fiber,Single,PLA
619,0.716,8.66,1.43,45,Hex,Fiber,Single,PLA
621,0.718,8.68,1.44,45,Hex,Fiber,Single,PLA
622,0.72,8.7,1.44,45,Hex,Fiber,Single,PLA
624,0.722,8.72,1.44,45,Hex,Fiber,Single,PLA
625,0.724,8.74,1.45,45,Hex,Fiber,Single,PLA
626,0.726,8.76,1.45,45,Hex,Fiber,Single,PLA
627,0.728,8.78,1.46,45,Hex,Fiber,Single,PLA
629,0.73,8.79,1.46,45,Hex,Fiber,Single,PLA
630,0.732,8.81,1.46,45,Hex,Fiber,Single,PLA
631,0.734,8.83,1.47,45,Hex,Fiber,Single,PLA
633,0.736,8.85,1.47,45,Hex,Fiber,Single,PLA
634,0.738,8.86,1.48,45,Hex,Fiber,Single,PLA
635,0.74,8.89,1.48,45,Hex,Fiber,Single,PLA
636,0.742,8.9,1.48,45,Hex,Fiber,Single,PLA
638,0.744,8.92,1.49,45,Hex,Fiber,Single,PLA
639,0.746,8.94,1.49,45,Hex,Fiber,Single,PLA
641,0.748,8.96,1.5,45,Hex,Fiber,Single,PLA
642,0.749,8.98,1.5,45,Hex,Fiber,Single,PLA
643,0.751,8.99,1.5,45,Hex,Fiber,Single,PLA
644,0.753,9.01,1.51,45,Hex,Fiber,Single,PLA
646,0.755,9.03,1.51,45,Hex,Fiber,Single,PLA
647,0.757,9.05,1.51,45,Hex,Fiber,Single,PLA
648,0.759,9.06,1.52,45,Hex,Fiber,Single,PLA
649,0.761,9.08,1.52,45,Hex,Fiber,Single,PLA
651,0.763,9.1,1.53,45,Hex,Fiber,Single,PLA
652,0.765,9.12,1.53,45,Hex,Fiber,Single,PLA
653,0.767,9.13,1.53,45,Hex,Fiber,Single,PLA
654,0.769,9.15,1.54,45,Hex,Fiber,Single,PLA
656,0.771,9.17,1.54,45,Hex,Fiber,Single,PLA
657,0.773,9.18,1.55,45,Hex,Fiber,Single,PLA
658,0.775,9.2,1.55,45,Hex,Fiber,Single,PLA
659,0.777,9.22,1.55,45,Hex,Fiber,Single,PLA
661,0.779,9.24,1.56,45,Hex,Fiber,Single,PLA
662,0.781,9.25,1.56,45,Hex,Fiber,Single,PLA
663,0.783,9.27,1.57,45,Hex,Fiber,Single,PLA
665,0.785,9.29,1.57,45,Hex,Fiber,Single,PLA
666,0.787,9.31,1.57,45,Hex,Fiber,Single,PLA
667,0.788,9.32,1.58,45,Hex,Fiber,Single,PLA
668,0.79,9.34,1.58,45,Hex,Fiber,Single,PLA
669,0.792,9.35,1.58,45,Hex,Fiber,Single,PLA
670,0.794,9.38,1.59,45,Hex,Fiber,Single,PLA
672,0.796,9.4,1.59,45,Hex,Fiber,Single,PLA
673,0.798,9.41,1.6,45,Hex,Fiber,Single,PLA
674,0.8,9.43,1.6,45,Hex,Fiber,Single,PLA
675,0.802,9.44,1.6,45,Hex,Fiber,Single,PLA
676,0.804,9.46,1.61,45,Hex,Fiber,Single,PLA
677,0.806,9.47,1.61,45,Hex,Fiber,Single,PLA
679,0.808,9.5,1.62,45,Hex,Fiber,Single,PLA
680,0.81,9.51,1.62,45,Hex,Fiber,Single,PLA
681,0.812,9.53,1.62,45,Hex,Fiber,Single,PLA
683,0.814,9.55,1.63,45,Hex,Fiber,Single,PLA
684,0.816,9.56,1.63,45,Hex,Fiber,Single,PLA
685,0.817,9.57,1.63,45,Hex,Fiber,Single,PLA
686,0.819,9.59,1.64,45,Hex,Fiber,Single,PLA
687,0.821,9.61,1.64,45,Hex,Fiber,Single,PLA
689,0.823,9.63,1.65,45,Hex,Fiber,Single,PLA
690,0.825,9.64,1.65,45,Hex,Fiber,Single,PLA
691,0.827,9.66,1.65,45,Hex,Fiber,Single,PLA
692,0.829,9.68,1.66,45,Hex,Fiber,Single,PLA
693,0.831,9.69,1.66,45,Hex,Fiber,Single,PLA
694,0.833,9.71,1.67,45,Hex,Fiber,Single,PLA
695,0.835,9.73,1.67,45,Hex,Fiber,Single,PLA
697,0.837,9.75,1.67,45,Hex,Fiber,Single,PLA
698,0.839,9.76,1.68,45,Hex,Fiber,Single,PLA
699,0.841,9.78,1.68,45,Hex,Fiber,Single,PLA
700,0.843,9.79,1.69,45,Hex,Fiber,Single,PLA
701,0.844,9.81,1.69,45,Hex,Fiber,Single,PLA
703,0.847,9.83,1.69,45,Hex,Fiber,Single,PLA
704,0.848,9.84,1.7,45,Hex,Fiber,Single,PLA
705,0.85,9.86,1.7,45,Hex,Fiber,Single,PLA
706,0.852,9.88,1.7,45,Hex,Fiber,Single,PLA
707,0.854,9.89,1.71,45,Hex,Fiber,Single,PLA
708,0.856,9.91,1.71,45,Hex,Fiber,Single,PLA
709,0.858,9.92,1.72,45,Hex,Fiber,Single,PLA
711,0.86,9.94,1.72,45,Hex,Fiber,Single,PLA
712,0.862,9.96,1.72,45,Hex,Fiber,Single,PLA
713,0.864,9.97,1.73,45,Hex,Fiber,Single,PLA
715,0.866,9.99,1.73,45,Hex,Fiber,Single,PLA
715,0.868,10,1.74,45,Hex,Fiber,Single,PLA
717,0.87,10,1.74,45,Hex,Fiber,Single,PLA
718,0.872,10,1.74,45,Hex,Fiber,Single,PLA
719,0.874,10.1,1.75,45,Hex,Fiber,Single,PLA
720,0.876,10.1,1.75,45,Hex,Fiber,Single,PLA
722,0.878,10.1,1.76,45,Hex,Fiber,Single,PLA
723,0.88,10.1,1.76,45,Hex,Fiber,Single,PLA
724,0.881,10.1,1.76,45,Hex,Fiber,Single,PLA
725,0.883,10.1,1.77,45,Hex,Fiber,Single,PLA
726,0.885,10.2,1.77,45,Hex,Fiber,Single,PLA
727,0.887,10.2,1.77,45,Hex,Fiber,Single,PLA
728,0.889,10.2,1.78,45,Hex,Fiber,Single,PLA
730,0.891,10.2,1.78,45,Hex,Fiber,Single,PLA
731,0.893,10.2,1.79,45,Hex,Fiber,Single,PLA
732,0.895,10.2,1.79,45,Hex,Fiber,Single,PLA
733,0.897,10.2,1.79,45,Hex,Fiber,Single,PLA
734,0.899,10.3,1.8,45,Hex,Fiber,Single,PLA
735,0.901,10.3,1.8,45,Hex,Fiber,Single,PLA
737,0.903,10.3,1.81,45,Hex,Fiber,Single,PLA
738,0.905,10.3,1.81,45,Hex,Fiber,Single,PLA
739,0.907,10.3,1.81,45,Hex,Fiber,Single,PLA
740,0.908,10.3,1.82,45,Hex,Fiber,Single,PLA
741,0.91,10.4,1.82,45,Hex,Fiber,Single,PLA
742,0.912,10.4,1.82,45,Hex,Fiber,Single,PLA
743,0.914,10.4,1.83,45,Hex,Fiber,Single,PLA
744,0.916,10.4,1.83,45,Hex,Fiber,Single,PLA
745,0.918,10.4,1.84,45,Hex,Fiber,Single,PLA
747,0.92,10.4,1.84,45,Hex,Fiber,Single,PLA
747,0.922,10.5,1.84,45,Hex,Fiber,Single,PLA
749,0.924,10.5,1.85,45,Hex,Fiber,Single,PLA
750,0.926,10.5,1.85,45,Hex,Fiber,Single,PLA
751,0.928,10.5,1.86,45,Hex,Fiber,Single,PLA
752,0.93,10.5,1.86,45,Hex,Fiber,Single,PLA
753,0.932,10.5,1.86,45,Hex,Fiber,Single,PLA
754,0.934,10.5,1.87,45,Hex,Fiber,Single,PLA
755,0.936,10.6,1.87,45,Hex,Fiber,Single,PLA
756,0.938,10.6,1.88,45,Hex,Fiber,Single,PLA
757,0.94,10.6,1.88,45,Hex,Fiber,Single,PLA
758,0.942,10.6,1.88,45,Hex,Fiber,Single,PLA
759,0.943,10.6,1.89,45,Hex,Fiber,Single,PLA
760,0.945,10.6,1.89,45,Hex,Fiber,Single,PLA
761,0.947,10.6,1.89,45,Hex,Fiber,Single,PLA
763,0.949,10.7,1.9,45,Hex,Fiber,Single,PLA
763,0.951,10.7,1.9,45,Hex,Fiber,Single,PLA
764,0.953,10.7,1.91,45,Hex,Fiber,Single,PLA
766,0.955,10.7,1.91,45,Hex,Fiber,Single,PLA
766,0.957,10.7,1.91,45,Hex,Fiber,Single,PLA
768,0.959,10.7,1.92,45,Hex,Fiber,Single,PLA
768,0.961,10.7,1.92,45,Hex,Fiber,Single,PLA
770,0.963,10.8,1.93,45,Hex,Fiber,Single,PLA
771,0.965,10.8,1.93,45,Hex,Fiber,Single,PLA
772,0.967,10.8,1.93,45,Hex,Fiber,Single,PLA
773,0.969,10.8,1.94,45,Hex,Fiber,Single,PLA
774,0.97,10.8,1.94,45,Hex,Fiber,Single,PLA
775,0.972,10.8,1.94,45,Hex,Fiber,Single,PLA
776,0.974,10.9,1.95,45,Hex,Fiber,Single,PLA
777,0.976,10.9,1.95,45,Hex,Fiber,Single,PLA
778,0.978,10.9,1.96,45,Hex,Fiber,Single,PLA
779,0.98,10.9,1.96,45,Hex,Fiber,Single,PLA
780,0.982,10.9,1.96,45,Hex,Fiber,Single,PLA
781,0.984,10.9,1.97,45,Hex,Fiber,Single,PLA
782,0.986,10.9,1.97,45,Hex,Fiber,Single,PLA
783,0.988,10.9,1.98,45,Hex,Fiber,Single,PLA
784,0.99,11,1.98,45,Hex,Fiber,Single,PLA
785,0.992,11,1.98,45,Hex,Fiber,Single,PLA
786,0.994,11,1.99,45,Hex,Fiber,Single,PLA
787,0.996,11,1.99,45,Hex,Fiber,Single,PLA
788,0.998,11,2,45,Hex,Fiber,Single,PLA
789,1,11,2,45,Hex,Fiber,Single,PLA
790,1,11,2,45,Hex,Fiber,Single,PLA
791,1,11.1,2.01,45,Hex,Fiber,Single,PLA
792,1.01,11.1,2.01,45,Hex,Fiber,Single,PLA
793,1.01,11.1,2.02,45,Hex,Fiber,Single,PLA
794,1.01,11.1,2.02,45,Hex,Fiber,Single,PLA
795,1.01,11.1,2.02,45,Hex,Fiber,Single,PLA
796,1.01,11.1,2.03,45,Hex,Fiber,Single,PLA
796,1.02,11.1,2.03,45,Hex,Fiber,Single,PLA
798,1.02,11.2,2.03,45,Hex,Fiber,Single,PLA
798,1.02,11.2,2.04,45,Hex,Fiber,Single,PLA
799,1.02,11.2,2.04,45,Hex,Fiber,Single,PLA
800,1.02,11.2,2.05,45,Hex,Fiber,Single,PLA
801,1.02,11.2,2.05,45,Hex,Fiber,Single,PLA
802,1.03,11.2,2.05,45,Hex,Fiber,Single,PLA
803,1.03,11.2,2.06,45,Hex,Fiber,Single,PLA
804,1.03,11.2,2.06,45,Hex,Fiber,Single,PLA
805,1.03,11.3,2.07,45,Hex,Fiber,Single,PLA
806,1.03,11.3,2.07,45,Hex,Fiber,Single,PLA
807,1.04,11.3,2.07,45,Hex,Fiber,Single,PLA
808,1.04,11.3,2.08,45,Hex,Fiber,Single,PLA
808,1.04,11.3,2.08,45,Hex,Fiber,Single,PLA
810,1.04,11.3,2.09,45,Hex,Fiber,Single,PLA
810,1.04,11.3,2.09,45,Hex,Fiber,Single,PLA
811,1.05,11.3,2.09,45,Hex,Fiber,Single,PLA
812,1.05,11.4,2.1,45,Hex,Fiber,Single,PLA
813,1.05,11.4,2.1,45,Hex,Fiber,Single,PLA
814,1.05,11.4,2.1,45,Hex,Fiber,Single,PLA
815,1.05,11.4,2.11,45,Hex,Fiber,Single,PLA
816,1.06,11.4,2.11,45,Hex,Fiber,Single,PLA
817,1.06,11.4,2.12,45,Hex,Fiber,Single,PLA
817,1.06,11.4,2.12,45,Hex,Fiber,Single,PLA
818,1.06,11.4,2.12,45,Hex,Fiber,Single,PLA
819,1.06,11.5,2.13,45,Hex,Fiber,Single,PLA
820,1.07,11.5,2.13,45,Hex,Fiber,Single,PLA
821,1.07,11.5,2.14,45,Hex,Fiber,Single,PLA
822,1.07,11.5,2.14,45,Hex,Fiber,Single,PLA
823,1.07,11.5,2.14,45,Hex,Fiber,Single,PLA
823,1.07,11.5,2.15,45,Hex,Fiber,Single,PLA
825,1.08,11.5,2.15,45,Hex,Fiber,Single,PLA
825,1.08,11.5,2.15,45,Hex,Fiber,Single,PLA
826,1.08,11.6,2.16,45,Hex,Fiber,Single,PLA
827,1.08,11.6,2.16,45,Hex,Fiber,Single,PLA
828,1.08,11.6,2.17,45,Hex,Fiber,Single,PLA
829,1.09,11.6,2.17,45,Hex,Fiber,Single,PLA
829,1.09,11.6,2.17,45,Hex,Fiber,Single,PLA
830,1.09,11.6,2.18,45,Hex,Fiber,Single,PLA
831,1.09,11.6,2.18,45,Hex,Fiber,Single,PLA
832,1.09,11.6,2.19,45,Hex,Fiber,Single,PLA
833,1.09,11.6,2.19,45,Hex,Fiber,Single,PLA
833,1.1,11.7,2.19,45,Hex,Fiber,Single,PLA
835,1.1,11.7,2.2,45,Hex,Fiber,Single,PLA
835,1.1,11.7,2.2,45,Hex,Fiber,Single,PLA
836,1.1,11.7,2.21,45,Hex,Fiber,Single,PLA
837,1.1,11.7,2.21,45,Hex,Fiber,Single,PLA
837,1.11,11.7,2.21,45,Hex,Fiber,Single,PLA
838,1.11,11.7,2.22,45,Hex,Fiber,Single,PLA
839,1.11,11.7,2.22,45,Hex,Fiber,Single,PLA
840,1.11,11.7,2.22,45,Hex,Fiber,Single,PLA
841,1.11,11.8,2.23,45,Hex,Fiber,Single,PLA
842,1.12,11.8,2.23,45,Hex,Fiber,Single,PLA
842,1.12,11.8,2.24,45,Hex,Fiber,Single,PLA
843,1.12,11.8,2.24,45,Hex,Fiber,Single,PLA
844,1.12,11.8,2.24,45,Hex,Fiber,Single,PLA
845,1.12,11.8,2.25,45,Hex,Fiber,Single,PLA
846,1.13,11.8,2.25,45,Hex,Fiber,Single,PLA
847,1.13,11.8,2.26,45,Hex,Fiber,Single,PLA
847,1.13,11.8,2.26,45,Hex,Fiber,Single,PLA
848,1.13,11.9,2.26,45,Hex,Fiber,Single,PLA
849,1.13,11.9,2.27,45,Hex,Fiber,Single,PLA
850,1.14,11.9,2.27,45,Hex,Fiber,Single,PLA
850,1.14,11.9,2.27,45,Hex,Fiber,Single,PLA
851,1.14,11.9,2.28,45,Hex,Fiber,Single,PLA
852,1.14,11.9,2.28,45,Hex,Fiber,Single,PLA
852,1.14,11.9,2.29,45,Hex,Fiber,Single,PLA
853,1.15,11.9,2.29,45,Hex,Fiber,Single,PLA
854,1.15,11.9,2.29,45,Hex,Fiber,Single,PLA
855,1.15,12,2.3,45,Hex,Fiber,Single,PLA
855,1.15,12,2.3,45,Hex,Fiber,Single,PLA
856,1.15,12,2.31,45,Hex,Fiber,Single,PLA
857,1.16,12,2.31,45,Hex,Fiber,Single,PLA
858,1.16,12,2.31,45,Hex,Fiber,Single,PLA
858,1.16,12,2.32,45,Hex,Fiber,Single,PLA
859,1.16,12,2.32,45,Hex,Fiber,Single,PLA
860,1.16,12,2.33,45,Hex,Fiber,Single,PLA
861,1.16,12,2.33,45,Hex,Fiber,Single,PLA
861,1.17,12,2.33,45,Hex,Fiber,Single,PLA
862,1.17,12.1,2.34,45,Hex,Fiber,Single,PLA
863,1.17,12.1,2.34,45,Hex,Fiber,Single,PLA
863,1.17,12.1,2.34,45,Hex,Fiber,Single,PLA
864,1.17,12.1,2.35,45,Hex,Fiber,Single,PLA
865,1.18,12.1,2.35,45,Hex,Fiber,Single,PLA
865,1.18,12.1,2.36,45,Hex,Fiber,Single,PLA
866,1.18,12.1,2.36,45,Hex,Fiber,Single,PLA
867,1.18,12.1,2.36,45,Hex,Fiber,Single,PLA
867,1.18,12.1,2.37,45,Hex,Fiber,Single,PLA
868,1.19,12.1,2.37,45,Hex,Fiber,Single,PLA
869,1.19,12.2,2.38,45,Hex,Fiber,Single,PLA
870,1.19,12.2,2.38,45,Hex,Fiber,Single,PLA
870,1.19,12.2,2.38,45,Hex,Fiber,Single,PLA
871,1.19,12.2,2.39,45,Hex,Fiber,Single,PLA
871,1.2,12.2,2.39,45,Hex,Fiber,Single,PLA
872,1.2,12.2,2.4,45,Hex,Fiber,Single,PLA
873,1.2,12.2,2.4,45,Hex,Fiber,Single,PLA
873,1.2,12.2,2.4,45,Hex,Fiber,Single,PLA
874,1.2,12.2,2.41,45,Hex,Fiber,Single,PLA
875,1.21,12.2,2.41,45,Hex,Fiber,Single,PLA
875,1.21,12.2,2.41,45,Hex,Fiber,Single,PLA
876,1.21,12.3,2.42,45,Hex,Fiber,Single,PLA
876,1.21,12.3,2.42,45,Hex,Fiber,Single,PLA
877,1.21,12.3,2.43,45,Hex,Fiber,Single,PLA
878,1.22,12.3,2.43,45,Hex,Fiber,Single,PLA
879,1.22,12.3,2.43,45,Hex,Fiber,Single,PLA
879,1.22,12.3,2.44,45,Hex,Fiber,Single,PLA
880,1.22,12.3,2.44,45,Hex,Fiber,Single,PLA
880,1.22,12.3,2.45,45,Hex,Fiber,Single,PLA
881,1.22,12.3,2.45,45,Hex,Fiber,Single,PLA
881,1.23,12.3,2.45,45,Hex,Fiber,Single,PLA
882,1.23,12.3,2.46,45,Hex,Fiber,Single,PLA
883,1.23,12.3,2.46,45,Hex,Fiber,Single,PLA
884,1.23,12.4,2.46,45,Hex,Fiber,Single,PLA
884,1.23,12.4,2.47,45,Hex,Fiber,Single,PLA
885,1.24,12.4,2.47,45,Hex,Fiber,Single,PLA
885,1.24,12.4,2.48,45,Hex,Fiber,Single,PLA
886,1.24,12.4,2.48,45,Hex,Fiber,Single,PLA
886,1.24,12.4,2.48,45,Hex,Fiber,Single,PLA
887,1.24,12.4,2.49,45,Hex,Fiber,Single,PLA
887,1.25,12.4,2.49,45,Hex,Fiber,Single,PLA
888,1.25,12.4,2.5,45,Hex,Fiber,Single,PLA
889,1.25,12.4,2.5,45,Hex,Fiber,Single,PLA
889,1.25,12.4,2.5,45,Hex,Fiber,Single,PLA
890,1.25,12.4,2.51,45,Hex,Fiber,Single,PLA
890,1.26,12.4,2.51,45,Hex,Fiber,Single,PLA
891,1.26,12.5,2.52,45,Hex,Fiber,Single,PLA
892,1.26,12.5,2.52,45,Hex,Fiber,Single,PLA
892,1.26,12.5,2.52,45,Hex,Fiber,Single,PLA
892,1.26,12.5,2.53,45,Hex,Fiber,Single,PLA
893,1.27,12.5,2.53,45,Hex,Fiber,Single,PLA
894,1.27,12.5,2.54,45,Hex,Fiber,Single,PLA
894,1.27,12.5,2.54,45,Hex,Fiber,Single,PLA
894,1.27,12.5,2.54,45,Hex,Fiber,Single,PLA
895,1.27,12.5,2.55,45,Hex,Fiber,Single,PLA
895,1.28,12.5,2.55,45,Hex,Fiber,Single,PLA
896,1.28,12.5,2.55,45,Hex,Fiber,Single,PLA
896,1.28,12.5,2.56,45,Hex,Fiber,Single,PLA
897,1.28,12.5,2.56,45,Hex,Fiber,Single,PLA
897,1.28,12.5,2.57,45,Hex,Fiber,Single,PLA
898,1.28,12.6,2.57,45,Hex,Fiber,Single,PLA
898,1.29,12.6,2.57,45,Hex,Fiber,Single,PLA
899,1.29,12.6,2.58,45,Hex,Fiber,Single,PLA
899,1.29,12.6,2.58,45,Hex,Fiber,Single,PLA
900,1.29,12.6,2.59,45,Hex,Fiber,Single,PLA
900,1.29,12.6,2.59,45,Hex,Fiber,Single,PLA
901,1.3,12.6,2.59,45,Hex,Fiber,Single,PLA
901,1.3,12.6,2.6,45,Hex,Fiber,Single,PLA
902,1.3,12.6,2.6,45,Hex,Fiber,Single,PLA
902,1.3,12.6,2.6,45,Hex,Fiber,Single,PLA
902,1.3,12.6,2.61,45,Hex,Fiber,Single,PLA
903,1.31,12.6,2.61,45,Hex,Fiber,Single,PLA
904,1.31,12.6,2.62,45,Hex,Fiber,Single,PLA
904,1.31,12.6,2.62,45,Hex,Fiber,Single,PLA
904,1.31,12.6,2.62,45,Hex,Fiber,Single,PLA
905,1.31,12.7,2.63,45,Hex,Fiber,Single,PLA
905,1.32,12.7,2.63,45,Hex,Fiber,Single,PLA
906,1.32,12.7,2.64,45,Hex,Fiber,Single,PLA
906,1.32,12.7,2.64,45,Hex,Fiber,Single,PLA
906,1.32,12.7,2.64,45,Hex,Fiber,Single,PLA
907,1.32,12.7,2.65,45,Hex,Fiber,Single,PLA
907,1.33,12.7,2.65,45,Hex,Fiber,Single,PLA
908,1.33,12.7,2.66,45,Hex,Fiber,Single,PLA
908,1.33,12.7,2.66,45,Hex,Fiber,Single,PLA
908,1.33,12.7,2.66,45,Hex,Fiber,Single,PLA
909,1.33,12.7,2.67,45,Hex,Fiber,Single,PLA
909,1.34,12.7,2.67,45,Hex,Fiber,Single,PLA
909,1.34,12.7,2.67,45,Hex,Fiber,Single,PLA
910,1.34,12.7,2.68,45,Hex,Fiber,Single,PLA
910,1.34,12.7,2.68,45,Hex,Fiber,Single,PLA
910,1.34,12.7,2.69,45,Hex,Fiber,Single,PLA
911,1.35,12.7,2.69,45,Hex,Fiber,Single,PLA
911,1.35,12.7,2.69,45,Hex,Fiber,Single,PLA
911,1.35,12.7,2.7,45,Hex,Fiber,Single,PLA
912,1.35,12.8,2.7,45,Hex,Fiber,Single,PLA
912,1.35,12.8,2.71,45,Hex,Fiber,Single,PLA
912,1.35,12.8,2.71,45,Hex,Fiber,Single,PLA
913,1.36,12.8,2.71,45,Hex,Fiber,Single,PLA
913,1.36,12.8,2.72,45,Hex,Fiber,Single,PLA
914,1.36,12.8,2.72,45,Hex,Fiber,Single,PLA
914,1.36,12.8,2.72,45,Hex,Fiber,Single,PLA
914,1.36,12.8,2.73,45,Hex,Fiber,Single,PLA
914,1.37,12.8,2.73,45,Hex,Fiber,Single,PLA
915,1.37,12.8,2.74,45,Hex,Fiber,Single,PLA
915,1.37,12.8,2.74,45,Hex,Fiber,Single,PLA
916,1.37,12.8,2.74,45,Hex,Fiber,Single,PLA
916,1.37,12.8,2.75,45,Hex,Fiber,Single,PLA
916,1.38,12.8,2.75,45,Hex,Fiber,Single,PLA
917,1.38,12.8,2.76,45,Hex,Fiber,Single,PLA
917,1.38,12.8,2.76,45,Hex,Fiber,Single,PLA
917,1.38,12.8,2.76,45,Hex,Fiber,Single,PLA
917,1.38,12.8,2.77,45,Hex,Fiber,Single,PLA
918,1.39,12.8,2.77,45,Hex,Fiber,Single,PLA
918,1.39,12.8,2.78,45,Hex,Fiber,Single,PLA
918,1.39,12.8,2.78,45,Hex,Fiber,Single,PLA
918,1.39,12.8,2.78,45,Hex,Fiber,Single,PLA
919,1.39,12.9,2.79,45,Hex,Fiber,Single,PLA
919,1.4,12.9,2.79,45,Hex,Fiber,Single,PLA
919,1.4,12.9,2.8,45,Hex,Fiber,Single,PLA
920,1.4,12.9,2.8,45,Hex,Fiber,Single,PLA
920,1.4,12.9,2.8,45,Hex,Fiber,Single,PLA
920,1.4,12.9,2.81,45,Hex,Fiber,Single,PLA
920,1.41,12.9,2.81,45,Hex,Fiber,Single,PLA
920,1.41,12.9,2.81,45,Hex,Fiber,Single,PLA
920,1.41,12.9,2.82,45,Hex,Fiber,Single,PLA
920,1.41,12.9,2.82,45,Hex,Fiber,Single,PLA
921,1.41,12.9,2.83,45,Hex,Fiber,Single,PLA
921,1.42,12.9,2.83,45,Hex,Fiber,Single,PLA
921,1.42,12.9,2.83,45,Hex,Fiber,Single,PLA
921,1.42,12.9,2.84,45,Hex,Fiber,Single,PLA
921,1.42,12.9,2.84,45,Hex,Fiber,Single,PLA
922,1.42,12.9,2.85,45,Hex,Fiber,Single,PLA
922,1.42,12.9,2.85,45,Hex,Fiber,Single,PLA
922,1.43,12.9,2.85,45,Hex,Fiber,Single,PLA
922,1.43,12.9,2.86,45,Hex,Fiber,Single,PLA
922,1.43,12.9,2.86,45,Hex,Fiber,Single,PLA
923,1.43,12.9,2.86,45,Hex,Fiber,Single,PLA
923,1.43,12.9,2.87,45,Hex,Fiber,Single,PLA
923,1.44,12.9,2.87,45,Hex,Fiber,Single,PLA
923,1.44,12.9,2.88,45,Hex,Fiber,Single,PLA
923,1.44,12.9,2.88,45,Hex,Fiber,Single,PLA
923,1.44,12.9,2.88,45,Hex,Fiber,Single,PLA
924,1.44,12.9,2.89,45,Hex,Fiber,Single,PLA
923,1.45,12.9,2.89,45,Hex,Fiber,Single,PLA
924,1.45,12.9,2.9,45,Hex,Fiber,Single,PLA
924,1.45,12.9,2.9,45,Hex,Fiber,Single,PLA
924,1.45,12.9,2.9,45,Hex,Fiber,Single,PLA
924,1.45,12.9,2.91,45,Hex,Fiber,Single,PLA
924,1.46,12.9,2.91,45,Hex,Fiber,Single,PLA
924,1.46,12.9,2.92,45,Hex,Fiber,Single,PLA
925,1.46,12.9,2.92,45,Hex,Fiber,Single,PLA
925,1.46,12.9,2.92,45,Hex,Fiber,Single,PLA
925,1.46,12.9,2.93,45,Hex,Fiber,Single,PLA
925,1.47,12.9,2.93,45,Hex,Fiber,Single,PLA
925,1.47,12.9,2.93,45,Hex,Fiber,Single,PLA
925,1.47,12.9,2.94,45,Hex,Fiber,Single,PLA
925,1.47,12.9,2.94,45,Hex,Fiber,Single,PLA
925,1.47,12.9,2.95,45,Hex,Fiber,Single,PLA
925,1.48,12.9,2.95,45,Hex,Fiber,Single,PLA
925,1.48,12.9,2.95,45,Hex,Fiber,Single,PLA
925,1.48,12.9,2.96,45,Hex,Fiber,Single,PLA
925,1.48,12.9,2.96,45,Hex,Fiber,Single,PLA
925,1.48,12.9,2.97,45,Hex,Fiber,Single,PLA
925,1.48,12.9,2.97,45,Hex,Fiber,Single,PLA
925,1.49,12.9,2.97,45,Hex,Fiber,Single,PLA
925,1.49,12.9,2.98,45,Hex,Fiber,Single,PLA
925,1.49,12.9,2.98,45,Hex,Fiber,Single,PLA
925,1.49,12.9,2.99,45,Hex,Fiber,Single,PLA
925,1.49,12.9,2.99,45,Hex,Fiber,Single,PLA
926,1.5,12.9,2.99,45,Hex,Fiber,Single,PLA
926,1.5,12.9,3,45,Hex,Fiber,Single,PLA
926,1.5,12.9,3,45,Hex,Fiber,Single,PLA
926,1.5,12.9,3,45,Hex,Fiber,Single,PLA
926,1.5,12.9,3.01,45,Hex,Fiber,Single,PLA
926,1.51,12.9,3.01,45,Hex,Fiber,Single,PLA
926,1.51,12.9,3.02,45,Hex,Fiber,Single,PLA
926,1.51,13,3.02,45,Hex,Fiber,Single,PLA
926,1.51,12.9,3.02,45,Hex,Fiber,Single,PLA
926,1.51,12.9,3.03,45,Hex,Fiber,Single,PLA
926,1.52,13,3.03,45,Hex,Fiber,Single,PLA
926,1.52,13,3.04,45,Hex,Fiber,Single,PLA
926,1.52,13,3.04,45,Hex,Fiber,Single,PLA
926,1.52,13,3.04,45,Hex,Fiber,Single,PLA
926,1.52,12.9,3.05,45,Hex,Fiber,Single,PLA
926,1.53,13,3.05,45,Hex,Fiber,Single,PLA
926,1.53,13,3.06,45,Hex,Fiber,Single,PLA
926,1.53,13,3.06,45,Hex,Fiber,Single,PLA
926,1.53,13,3.06,45,Hex,Fiber,Single,PLA
927,1.53,13,3.07,45,Hex,Fiber,Single,PLA
927,1.54,13,3.07,45,Hex,Fiber,Single,PLA
927,1.54,13,3.07,45,Hex,Fiber,Single,PLA
927,1.54,13,3.08,45,Hex,Fiber,Single,PLA
926,1.54,13,3.08,45,Hex,Fiber,Single,PLA
927,1.54,13,3.09,45,Hex,Fiber,Single,PLA
926,1.54,13,3.09,45,Hex,Fiber,Single,PLA
926,1.55,13,3.09,45,Hex,Fiber,Single,PLA
926,1.55,13,3.1,45,Hex,Fiber,Single,PLA
927,1.55,13,3.1,45,Hex,Fiber,Single,PLA
926,1.55,13,3.11,45,Hex,Fiber,Single,PLA
926,1.55,13,3.11,45,Hex,Fiber,Single,PLA
926,1.56,13,3.11,45,Hex,Fiber,Single,PLA
926,1.56,13,3.12,45,Hex,Fiber,Single,PLA
926,1.56,13,3.12,45,Hex,Fiber,Single,PLA
926,1.56,13,3.12,45,Hex,Fiber,Single,PLA
926,1.56,13,3.13,45,Hex,Fiber,Single,PLA
926,1.57,13,3.13,45,Hex,Fiber,Single,PLA
927,1.57,13,3.14,45,Hex,Fiber,Single,PLA
926,1.57,13,3.14,45,Hex,Fiber,Single,PLA
926,1.57,13,3.14,45,Hex,Fiber,Single,PLA
926,1.57,13,3.15,45,Hex,Fiber,Single,PLA
926,1.58,13,3.15,45,Hex,Fiber,Single,PLA
926,1.58,13,3.16,45,Hex,Fiber,Single,PLA
926,1.58,13,3.16,45,Hex,Fiber,Single,PLA
926,1.58,13,3.16,45,Hex,Fiber,Single,PLA
926,1.58,13,3.17,45,Hex,Fiber,Single,PLA
926,1.59,12.9,3.17,45,Hex,Fiber,Single,PLA
926,1.59,13,3.17,45,Hex,Fiber,Single,PLA
926,1.59,13,3.18,45,Hex,Fiber,Single,PLA
926,1.59,13,3.18,45,Hex,Fiber,Single,PLA
926,1.59,13,3.19,45,Hex,Fiber,Single,PLA
926,1.6,13,3.19,45,Hex,Fiber,Single,PLA
926,1.6,13,3.19,45,Hex,Fiber,Single,PLA
926,1.6,12.9,3.2,45,Hex,Fiber,Single,PLA
926,1.6,12.9,3.2,45,Hex,Fiber,Single,PLA
926,1.6,13,3.21,45,Hex,Fiber,Single,PLA
926,1.6,13,3.21,45,Hex,Fiber,Single,PLA
926,1.61,12.9,3.21,45,Hex,Fiber,Single,PLA
926,1.61,13,3.22,45,Hex,Fiber,Single,PLA
926,1.61,12.9,3.22,45,Hex,Fiber,Single,PLA
926,1.61,12.9,3.23,45,Hex,Fiber,Single,PLA
926,1.61,12.9,3.23,45,Hex,Fiber,Single,PLA
926,1.62,12.9,3.23,45,Hex,Fiber,Single,PLA
926,1.62,13,3.24,45,Hex,Fiber,Single,PLA
926,1.62,12.9,3.24,45,Hex,Fiber,Single,PLA
926,1.62,13,3.24,45,Hex,Fiber,Single,PLA
926,1.62,12.9,3.25,45,Hex,Fiber,Single,PLA
926,1.63,12.9,3.25,45,Hex,Fiber,Single,PLA
926,1.63,12.9,3.26,45,Hex,Fiber,Single,PLA
926,1.63,12.9,3.26,45,Hex,Fiber,Single,PLA
926,1.63,12.9,3.26,45,Hex,Fiber,Single,PLA
926,1.63,12.9,3.27,45,Hex,Fiber,Single,PLA
926,1.64,12.9,3.27,45,Hex,Fiber,Single,PLA
926,1.64,12.9,3.28,45,Hex,Fiber,Single,PLA
925,1.64,12.9,3.28,45,Hex,Fiber,Single,PLA
926,1.64,12.9,3.28,45,Hex,Fiber,Single,PLA
926,1.64,12.9,3.29,45,Hex,Fiber,Single,PLA
925,1.65,12.9,3.29,45,Hex,Fiber,Single,PLA
925,1.65,12.9,3.29,45,Hex,Fiber,Single,PLA
925,1.65,12.9,3.3,45,Hex,Fiber,Single,PLA
925,1.65,12.9,3.3,45,Hex,Fiber,Single,PLA
925,1.65,12.9,3.31,45,Hex,Fiber,Single,PLA
925,1.66,12.9,3.31,45,Hex,Fiber,Single,PLA
925,1.66,12.9,3.31,45,Hex,Fiber,Single,PLA
925,1.66,12.9,3.32,45,Hex,Fiber,Single,PLA
925,1.66,12.9,3.32,45,Hex,Fiber,Single,PLA
925,1.66,12.9,3.33,45,Hex,Fiber,Single,PLA
924,1.67,12.9,3.33,45,Hex,Fiber,Single,PLA
924,1.67,12.9,3.33,45,Hex,Fiber,Single,PLA
925,1.67,12.9,3.34,45,Hex,Fiber,Single,PLA
925,1.67,12.9,3.34,45,Hex,Fiber,Single,PLA
924,1.67,12.9,3.35,45,Hex,Fiber,Single,PLA
924,1.67,12.9,3.35,45,Hex,Fiber,Single,PLA
924,1.68,12.9,3.35,45,Hex,Fiber,Single,PLA
924,1.68,12.9,3.36,45,Hex,Fiber,Single,PLA
924,1.68,12.9,3.36,45,Hex,Fiber,Single,PLA
924,1.68,12.9,3.37,45,Hex,Fiber,Single,PLA
924,1.68,12.9,3.37,45,Hex,Fiber,Single,PLA
924,1.69,12.9,3.37,45,Hex,Fiber,Single,PLA
923,1.69,12.9,3.38,45,Hex,Fiber,Single,PLA
923,1.69,12.9,3.38,45,Hex,Fiber,Single,PLA
923,1.69,12.9,3.38,45,Hex,Fiber,Single,PLA
923,1.69,12.9,3.39,45,Hex,Fiber,Single,PLA
922,1.7,12.9,3.39,45,Hex,Fiber,Single,PLA
922,1.7,12.9,3.4,45,Hex,Fiber,Single,PLA
921,1.7,12.9,3.4,45,Hex,Fiber,Single,PLA
921,1.7,12.9,3.4,45,Hex,Fiber,Single,PLA
921,1.7,12.9,3.41,45,Hex,Fiber,Single,PLA
920,1.71,12.9,3.41,45,Hex,Fiber,Single,PLA
920,1.71,12.9,3.42,45,Hex,Fiber,Single,PLA
920,1.71,12.9,3.42,45,Hex,Fiber,Single,PLA
920,1.71,12.9,3.42,45,Hex,Fiber,Single,PLA
919,1.71,12.9,3.43,45,Hex,Fiber,Single,PLA
919,1.72,12.9,3.43,45,Hex,Fiber,Single,PLA
919,1.72,12.9,3.43,45,Hex,Fiber,Single,PLA
919,1.72,12.8,3.44,45,Hex,Fiber,Single,PLA
918,1.72,12.8,3.44,45,Hex,Fiber,Single,PLA
918,1.72,12.8,3.45,45,Hex,Fiber,Single,PLA
917,1.73,12.8,3.45,45,Hex,Fiber,Single,PLA
917,1.73,12.8,3.45,45,Hex,Fiber,Single,PLA
916,1.73,12.8,3.46,45,Hex,Fiber,Single,PLA
916,1.73,12.8,3.46,45,Hex,Fiber,Single,PLA
916,1.73,12.8,3.47,45,Hex,Fiber,Single,PLA
915,1.73,12.8,3.47,45,Hex,Fiber,Single,PLA
915,1.74,12.8,3.47,45,Hex,Fiber,Single,PLA
914,1.74,12.8,3.48,45,Hex,Fiber,Single,PLA
914,1.74,12.8,3.48,45,Hex,Fiber,Single,PLA
914,1.74,12.8,3.49,45,Hex,Fiber,Single,PLA
913,1.74,12.8,3.49,45,Hex,Fiber,Single,PLA
913,1.75,12.8,3.49,45,Hex,Fiber,Single,PLA
913,1.75,12.8,3.5,45,Hex,Fiber,Single,PLA
912,1.75,12.8,3.5,45,Hex,Fiber,Single,PLA
912,1.75,12.8,3.5,45,Hex,Fiber,Single,PLA
912,1.75,12.8,3.51,45,Hex,Fiber,Single,PLA
911,1.76,12.7,3.51,45,Hex,Fiber,Single,PLA
911,1.76,12.7,3.52,45,Hex,Fiber,Single,PLA
910,1.76,12.7,3.52,45,Hex,Fiber,Single,PLA
910,1.76,12.7,3.52,45,Hex,Fiber,Single,PLA
910,1.76,12.7,3.53,45,Hex,Fiber,Single,PLA
909,1.77,12.7,3.53,45,Hex,Fiber,Single,PLA
909,1.77,12.7,3.54,45,Hex,Fiber,Single,PLA
908,1.77,12.7,3.54,45,Hex,Fiber,Single,PLA
908,1.77,12.7,3.54,45,Hex,Fiber,Single,PLA
908,1.77,12.7,3.55,45,Hex,Fiber,Single,PLA
907,1.78,12.7,3.55,45,Hex,Fiber,Single,PLA
906,1.78,12.7,3.55,45,Hex,Fiber,Single,PLA
906,1.78,12.7,3.56,45,Hex,Fiber,Single,PLA
906,1.78,12.7,3.56,45,Hex,Fiber,Single,PLA
905,1.78,12.7,3.57,45,Hex,Fiber,Single,PLA
905,1.79,12.7,3.57,45,Hex,Fiber,Single,PLA
904,1.79,12.6,3.57,45,Hex,Fiber,Single,PLA
904,1.79,12.6,3.58,45,Hex,Fiber,Single,PLA
903,1.79,12.6,3.58,45,Hex,Fiber,Single,PLA
902,1.79,12.6,3.59,45,Hex,Fiber,Single,PLA
902,1.8,12.6,3.59,45,Hex,Fiber,Single,PLA
901,1.8,12.6,3.59,45,Hex,Fiber,Single,PLA
900,1.8,12.6,3.6,45,Hex,Fiber,Single,PLA
900,1.8,12.6,3.6,45,Hex,Fiber,Single,PLA
899,1.8,12.6,3.61,45,Hex,Fiber,Single,PLA
898,1.8,12.6,3.61,45,Hex,Fiber,Single,PLA
898,1.81,12.6,3.61,45,Hex,Fiber,Single,PLA
897,1.81,12.5,3.62,45,Hex,Fiber,Single,PLA
896,1.81,12.5,3.62,45,Hex,Fiber,Single,PLA
896,1.81,12.5,3.62,45,Hex,Fiber,Single,PLA
895,1.81,12.5,3.63,45,Hex,Fiber,Single,PLA
895,1.82,12.5,3.63,45,Hex,Fiber,Single,PLA
894,1.82,12.5,3.64,45,Hex,Fiber,Single,PLA
893,1.82,12.5,3.64,45,Hex,Fiber,Single,PLA
893,1.82,12.5,3.64,45,Hex,Fiber,Single,PLA
892,1.82,12.5,3.65,45,Hex,Fiber,Single,PLA
891,1.83,12.5,3.65,45,Hex,Fiber,Single,PLA
890,1.83,12.5,3.66,45,Hex,Fiber,Single,PLA
889,1.83,12.4,3.66,45,Hex,Fiber,Single,PLA
889,1.83,12.4,3.66,45,Hex,Fiber,Single,PLA
888,1.83,12.4,3.67,45,Hex,Fiber,Single,PLA
887,1.84,12.4,3.67,45,Hex,Fiber,Single,PLA
886,1.84,12.4,3.68,45,Hex,Fiber,Single,PLA
885,1.84,12.4,3.68,45,Hex,Fiber,Single,PLA
884,1.84,12.4,3.68,45,Hex,Fiber,Single,PLA
883,1.84,12.4,3.69,45,Hex,Fiber,Single,PLA
882,1.85,12.3,3.69,45,Hex,Fiber,Single,PLA
881,1.85,12.3,3.69,45,Hex,Fiber,Single,PLA
880,1.85,12.3,3.7,45,Hex,Fiber,Single,PLA
879,1.85,12.3,3.7,45,Hex,Fiber,Single,PLA
878,1.85,12.3,3.71,45,Hex,Fiber,Single,PLA
877,1.86,12.3,3.71,45,Hex,Fiber,Single,PLA
876,1.86,12.3,3.71,45,Hex,Fiber,Single,PLA
875,1.86,12.2,3.72,45,Hex,Fiber,Single,PLA
873,1.86,12.2,3.72,45,Hex,Fiber,Single,PLA
871,1.86,12.2,3.73,45,Hex,Fiber,Single,PLA
869,1.86,12.2,3.73,45,Hex,Fiber,Single,PLA
866,1.87,12.1,3.73,45,Hex,Fiber,Single,PLA
862,1.87,12.1,3.74,45,Hex,Fiber,Single,PLA
857,1.87,12,3.74,45,Hex,Fiber,Single,PLA
-179,1.88,-2.51,3.75,45,Hex,Fiber,Single,PLA
