Repository: Nandhini-Essakimuthu/Metal_prediction

# Metal_prediction
It alllows you to predict which material will endure more weight using machine learning and the user interface using streamlit

File: csv files/19.15_3D_fiber_double_mesh-1.csv
Force (N),Position (mm),Stress (MPa),Strain (%),Infill%,Infill Type,Mesh Type,Number of mesh layer,Base Material
0.0447,0,0.000649,0,15,3D,Fiber,Double,PLA
-0.0224,0,-0.000324,0,15,3D,Fiber,Double,PLA
-0.0268,0,-0.000389,0,15,3D,Fiber,Double,PLA
-0.0268,0,-0.000389,0,15,3D,Fiber,Double,PLA
0.152,0,0.00221,0,15,3D,Fiber,Double,PLA
0.171,0,0.00248,0,15,3D,Fiber,Double,PLA
0.0079,0,0.000115,0,15,3D,Fiber,Double,PLA
0.13,0,0.00189,0,15,3D,Fiber,Double,PLA
-0.00135,0,-1.96E-05,0,15,3D,Fiber,Double,PLA
-0.187,0,-0.00271,0,15,3D,Fiber,Double,PLA
-0.00322,0,-4.68E-05,0,15,3D,Fiber,Double,PLA
-0.102,0,-0.00148,0,15,3D,Fiber,Double,PLA
-0.0136,0,-0.000198,0,15,3D,Fiber,Double,PLA
-0.175,0,-0.00254,0,15,3D,Fiber,Double,PLA
0.143,0,0.00208,0,15,3D,Fiber,Double,PLA
-0.0493,0,-0.000715,0,15,3D,Fiber,Double,PLA
0.139,0,0.00201,0,15,3D,Fiber,Double,PLA
0.216,0,0.00314,0,15,3D,Fiber,Double,PLA
-0.0362,0,-0.000525,0,15,3D,Fiber,Double,PLA
0.0658,0,0.000955,0,15,3D,Fiber,Double,PLA
-0.0262,0,-0.00038,0,15,3D,Fiber,Double,PLA
0.0828,0,0.0012,0,15,3D,Fiber,Double,PLA
0.00801,0,0.000116,0,15,3D,Fiber,Double,PLA
0.772,0.0009,0.0112,0.0018,15,3D,Fiber,Double,PLA
3.3,0.0044,0.0479,0.0088,15,3D,Fiber,Double,PLA
6.06,0.00758,0.0879,0.0152,15,3D,Fiber,Double,PLA
8.51,0.0106,0.124,0.0211,15,3D,Fiber,Double,PLA
11.4,0.0135,0.165,0.0271,15,3D,Fiber,Double,PLA
14.3,0.0166,0.208,0.0332,15,3D,Fiber,Double,PLA
17.7,0.0198,0.256,0.0396,15,3D,Fiber,Double,PLA
20.4,0.0228,0.296,0.0455,15,3D,Fiber,Double,PLA
23,0.0258,0.334,0.0516,15,3D,Fiber,Double,PLA
25.8,0.0289,0.375,0.0579,15,3D,Fiber,Double,PLA
28.8,0.032,0.418,0.064,15,3D,Fiber,Double,PLA
31.5,0.035,0.458,0.07,15,3D,Fiber,Double,PLA
34.3,0.038,0.498,0.0759,15,3D,Fiber,Double,PLA
36.9,0.0409,0.535,0.0819,15,3D,Fiber,Double,PLA
39.7,0.0442,0.577,0.0885,15,3D,Fiber,Double,PLA
42.6,0.0472,0.618,0.0944,15,3D,Fiber,Double,PLA
45,0.0501,0.653,0.1,15,3D,Fiber,Double,PLA
47.7,0.0532,0.693,0.106,15,3D,Fiber,Double,PLA
50.1,0.0562,0.727,0.112,15,3D,Fiber,Double,PLA
55.5,0.0622,0.805,0.124,15,3D,Fiber,Double,PLA
55.7,0.0623,0.809,0.125,15,3D,Fiber,Double,PLA
57.9,0.0653,0.84,0.131,15,3D,Fiber,Double,PLA
60.8,0.0683,0.882,0.137,15,3D,Fiber,Double,PLA
63.3,0.0714,0.919,0.143,15,3D,Fiber,Double,PLA
65.7,0.0744,0.954,0.149,15,3D,Fiber,Double,PLA
68.3,0.0774,0.991,0.155,15,3D,Fiber,Double,PLA
71.1,0.0804,1.03,0.161,15,3D,Fiber,Double,PLA
73.3,0.0834,1.06,0.167,15,3D,Fiber,Double,PLA
76.1,0.0864,1.1,0.173,15,3D,Fiber,Double,PLA
78.2,0.0892,1.14,0.178,15,3D,Fiber,Double,PLA
81.1,0.0923,1.18,0.185,15,3D,Fiber,Double,PLA
83.4,0.0953,1.21,0.191,15,3D,Fiber,Double,PLA
85.8,0.0983,1.25,0.197,15,3D,Fiber,Double,PLA
88.2,0.101,1.28,0.202,15,3D,Fiber,Double,PLA
90.6,0.104,1.31,0.208,15,3D,Fiber,Double,PLA
92.9,0.107,1.35,0.214,15,3D,Fiber,Double,PLA
95.6,0.11,1.39,0.221,15,3D,Fiber,Double,PLA
98.2,0.113,1.43,0.226,15,3D,Fiber,Double,PLA
100,0.116,1.46,0.232,15,3D,Fiber,Double,PLA
103,0.119,1.49,0.238,15,3D,Fiber,Double,PLA
105,0.122,1.53,0.245,15,3D,Fiber,Double,PLA
108,0.125,1.56,0.25,15,3D,Fiber,Double,PLA
110,0.128,1.59,0.256,15,3D,Fiber,Double,PLA
112,0.131,1.63,0.262,15,3D,Fiber,Double,PLA
115,0.134,1.66,0.268,15,3D,Fiber,Double,PLA
117,0.137,1.7,0.274,15,3D,Fiber,Double,PLA
119,0.14,1.73,0.28,15,3D,Fiber,Double,PLA
122,0.143,1.76,0.286,15,3D,Fiber,Double,PLA
124,0.146,1.8,0.292,15,3D,Fiber,Double,PLA
126,0.149,1.84,0.298,15,3D,Fiber,Double,PLA
129,0.152,1.87,0.304,15,3D,Fiber,Double,PLA
131,0.155,1.9,0.31,15,3D,Fiber,Double,PLA
134,0.158,1.94,0.316,15,3D,Fiber,Double,PLA
136,0.161,1.98,0.322,15,3D,Fiber,Double,PLA
138,0.164,2,0.328,15,3D,Fiber,Double,PLA
140,0.167,2.04,0.334,15,3D,Fiber,Double,PLA
143,0.17,2.07,0.34,15,3D,Fiber,Double,PLA
145,0.173,2.11,0.346,15,3D,Fiber,Double,PLA
147,0.176,2.14,0.352,15,3D,Fiber,Double,PLA
150,0.179,2.17,0.358,15,3D,Fiber,Double,PLA
152,0.182,2.21,0.363,15,3D,Fiber,Double,PLA
154,0.185,2.24,0.37,15,3D,Fiber,Double,PLA
157,0.188,2.27,0.376,15,3D,Fiber,Double,PLA
159,0.191,2.31,0.381,15,3D,Fiber,Double,PLA
162,0.194,2.35,0.387,15,3D,Fiber,Double,PLA
163,0.197,2.37,0.393,15,3D,Fiber,Double,PLA
165,0.2,2.4,0.399,15,3D,Fiber,Double,PLA
168,0.203,2.44,0.405,15,3D,Fiber,Double,PLA
170,0.205,2.47,0.411,15,3D,Fiber,Double,PLA
172,0.209,2.5,0.417,15,3D,Fiber,Double,PLA
175,0.212,2.54,0.423,15,3D,Fiber,Double,PLA
177,0.215,2.57,0.429,15,3D,Fiber,Double,PLA
179,0.217,2.6,0.435,15,3D,Fiber,Double,PLA
181,0.221,2.63,0.441,15,3D,Fiber,Double,PLA
184,0.224,2.67,0.447,15,3D,Fiber,Double,PLA
186,0.227,2.7,0.453,15,3D,Fiber,Double,PLA
188,0.229,2.73,0.459,15,3D,Fiber,Double,PLA
190,0.232,2.76,0.465,15,3D,Fiber,Double,PLA
193,0.235,2.79,0.471,15,3D,Fiber,Double,PLA
195,0.238,2.83,0.477,15,3D,Fiber,Double,PLA
197,0.241,2.86,0.483,15,3D,Fiber,Double,PLA
199,0.244,2.89,0.489,15,3D,Fiber,Double,PLA
202,0.247,2.92,0.495,15,3D,Fiber,Double,PLA
204,0.25,2.95,0.501,15,3D,Fiber,Double,PLA
205,0.253,2.98,0.506,15,3D,Fiber,Double,PLA
208,0.256,3.02,0.512,15,3D,Fiber,Double,PLA
210,0.259,3.05,0.519,15,3D,Fiber,Double,PLA
212,0.262,3.08,0.524,15,3D,Fiber,Double,PLA
214,0.265,3.11,0.53,15,3D,Fiber,Double,PLA
216,0.268,3.13,0.536,15,3D,Fiber,Double,PLA
218,0.271,3.17,0.542,15,3D,Fiber,Double,PLA
220,0.274,3.2,0.548,15,3D,Fiber,Double,PLA
223,0.277,3.23,0.555,15,3D,Fiber,Double,PLA
225,0.28,3.27,0.56,15,3D,Fiber,Double,PLA
227,0.283,3.29,0.566,15,3D,Fiber,Double,PLA
229,0.286,3.32,0.572,15,3D,Fiber,Double,PLA
231,0.289,3.35,0.578,15,3D,Fiber,Double,PLA
233,0.292,3.38,0.584,15,3D,Fiber,Double,PLA
235,0.295,3.41,0.59,15,3D,Fiber,Double,PLA
236,0.298,3.43,0.596,15,3D,Fiber,Double,PLA
240,0.301,3.48,0.602,15,3D,Fiber,Double,PLA
241,0.304,3.5,0.608,15,3D,Fiber,Double,PLA
243,0.307,3.52,0.614,15,3D,Fiber,Double,PLA
245,0.31,3.56,0.62,15,3D,Fiber,Double,PLA
247,0.313,3.59,0.626,15,3D,Fiber,Double,PLA
249,0.316,3.62,0.632,15,3D,Fiber,Double,PLA
251,0.319,3.65,0.638,15,3D,Fiber,Double,PLA
253,0.322,3.68,0.643,15,3D,Fiber,Double,PLA
255,0.325,3.71,0.65,15,3D,Fiber,Double,PLA
257,0.328,3.73,0.656,15,3D,Fiber,Double,PLA
259,0.331,3.77,0.662,15,3D,Fiber,Double,PLA
262,0.334,3.8,0.667,15,3D,Fiber,Double,PLA
263,0.337,3.81,0.673,15,3D,Fiber,Double,PLA
265,0.34,3.85,0.679,15,3D,Fiber,Double,PLA
267,0.343,3.88,0.685,15,3D,Fiber,Double,PLA
269,0.346,3.91,0.691,15,3D,Fiber,Double,PLA
271,0.349,3.94,0.697,15,3D,Fiber,Double,PLA
273,0.352,3.96,0.703,15,3D,Fiber,Double,PLA
276,0.355,4,0.709,15,3D,Fiber,Double,PLA
277,0.358,4.02,0.715,15,3D,Fiber,Double,PLA
279,0.36,4.05,0.721,15,3D,Fiber,Double,PLA
281,0.364,4.08,0.727,15,3D,Fiber,Double,PLA
283,0.367,4.11,0.733,15,3D,Fiber,Double,PLA
285,0.369,4.14,0.739,15,3D,Fiber,Double,PLA
287,0.372,4.17,0.745,15,3D,Fiber,Double,PLA
289,0.375,4.2,0.751,15,3D,Fiber,Double,PLA
291,0.378,4.22,0.757,15,3D,Fiber,Double,PLA
293,0.381,4.26,0.763,15,3D,Fiber,Double,PLA
295,0.384,4.29,0.768,15,3D,Fiber,Double,PLA
297,0.387,4.31,0.774,15,3D,Fiber,Double,PLA
299,0.39,4.34,0.78,15,3D,Fiber,Double,PLA
301,0.393,4.37,0.786,15,3D,Fiber,Double,PLA
303,0.396,4.4,0.792,15,3D,Fiber,Double,PLA
305,0.399,4.43,0.798,15,3D,Fiber,Double,PLA
307,0.402,4.45,0.804,15,3D,Fiber,Double,PLA
309,0.405,4.48,0.81,15,3D,Fiber,Double,PLA
311,0.408,4.51,0.816,15,3D,Fiber,Double,PLA
313,0.411,4.54,0.822,15,3D,Fiber,Double,PLA
315,0.414,4.57,0.828,15,3D,Fiber,Double,PLA
317,0.417,4.6,0.834,15,3D,Fiber,Double,PLA
319,0.42,4.63,0.84,15,3D,Fiber,Double,PLA
321,0.423,4.65,0.846,15,3D,Fiber,Double,PLA
323,0.426,4.68,0.852,15,3D,Fiber,Double,PLA
324,0.429,4.71,0.857,15,3D,Fiber,Double,PLA
327,0.432,4.74,0.864,15,3D,Fiber,Double,PLA
328,0.435,4.77,0.869,15,3D,Fiber,Double,PLA
330,0.438,4.79,0.875,15,3D,Fiber,Double,PLA
332,0.441,4.83,0.881,15,3D,Fiber,Double,PLA
334,0.444,4.85,0.887,15,3D,Fiber,Double,PLA
336,0.447,4.88,0.893,15,3D,Fiber,Double,PLA
338,0.449,4.91,0.899,15,3D,Fiber,Double,PLA
341,0.453,4.94,0.905,15,3D,Fiber,Double,PLA
342,0.456,4.97,0.911,15,3D,Fiber,Double,PLA
344,0.458,4.99,0.917,15,3D,Fiber,Double,PLA
346,0.461,5.02,0.923,15,3D,Fiber,Double,PLA
348,0.465,5.05,0.929,15,3D,Fiber,Double,PLA
350,0.468,5.08,0.935,15,3D,Fiber,Double,PLA
352,0.47,5.11,0.941,15,3D,Fiber,Double,PLA
354,0.473,5.13,0.947,15,3D,Fiber,Double,PLA
355,0.477,5.16,0.953,15,3D,Fiber,Double,PLA
357,0.479,5.19,0.959,15,3D,Fiber,Double,PLA
359,0.483,5.22,0.965,15,3D,Fiber,Double,PLA
361,0.485,5.24,0.971,15,3D,Fiber,Double,PLA
363,0.489,5.27,0.977,15,3D,Fiber,Double,PLA
365,0.492,5.3,0.983,15,3D,Fiber,Double,PLA
367,0.495,5.32,0.989,15,3D,Fiber,Double,PLA
369,0.497,5.35,0.995,15,3D,Fiber,Double,PLA
370,0.5,5.38,1,15,3D,Fiber,Double,PLA
372,0.503,5.4,1.01,15,3D,Fiber,Double,PLA
374,0.506,5.43,1.01,15,3D,Fiber,Double,PLA
376,0.509,5.45,1.02,15,3D,Fiber,Double,PLA
378,0.512,5.48,1.02,15,3D,Fiber,Double,PLA
379,0.515,5.5,1.03,15,3D,Fiber,Double,PLA
382,0.518,5.54,1.04,15,3D,Fiber,Double,PLA
383,0.521,5.56,1.04,15,3D,Fiber,Double,PLA
385,0.524,5.59,1.05,15,3D,Fiber,Double,PLA
387,0.527,5.62,1.05,15,3D,Fiber,Double,PLA
388,0.53,5.63,1.06,15,3D,Fiber,Double,PLA
390,0.533,5.67,1.07,15,3D,Fiber,Double,PLA
392,0.536,5.69,1.07,15,3D,Fiber,Double,PLA
394,0.539,5.72,1.08,15,3D,Fiber,Double,PLA
396,0.542,5.74,1.08,15,3D,Fiber,Double,PLA
398,0.545,5.77,1.09,15,3D,Fiber,Double,PLA
400,0.548,5.8,1.1,15,3D,Fiber,Double,PLA
401,0.551,5.82,1.1,15,3D,Fiber,Double,PLA
403,0.554,5.85,1.11,15,3D,Fiber,Double,PLA
405,0.557,5.88,1.11,15,3D,Fiber,Double,PLA
407,0.56,5.9,1.12,15,3D,Fiber,Double,PLA
408,0.563,5.93,1.13,15,3D,Fiber,Double,PLA
410,0.566,5.95,1.13,15,3D,Fiber,Double,PLA
412,0.569,5.98,1.14,15,3D,Fiber,Double,PLA
414,0.572,6.01,1.14,15,3D,Fiber,Double,PLA
415,0.575,6.03,1.15,15,3D,Fiber,Double,PLA
417,0.578,6.06,1.16,15,3D,Fiber,Double,PLA
420,0.581,6.09,1.16,15,3D,Fiber,Double,PLA
421,0.584,6.11,1.17,15,3D,Fiber,Double,PLA
423,0.587,6.14,1.17,15,3D,Fiber,Double,PLA
425,0.59,6.17,1.18,15,3D,Fiber,Double,PLA
427,0.593,6.19,1.19,15,3D,Fiber,Double,PLA
428,0.596,6.22,1.19,15,3D,Fiber,Double,PLA
430,0.599,6.24,1.2,15,3D,Fiber,Double,PLA
432,0.602,6.28,1.2,15,3D,Fiber,Double,PLA
434,0.605,6.3,1.21,15,3D,Fiber,Double,PLA
436,0.608,6.33,1.22,15,3D,Fiber,Double,PLA
438,0.611,6.35,1.22,15,3D,Fiber,Double,PLA
439,0.613,6.38,1.23,15,3D,Fiber,Double,PLA
441,0.617,6.4,1.23,15,3D,Fiber,Double,PLA
443,0.62,6.43,1.24,15,3D,Fiber,Double,PLA
445,0.623,6.46,1.25,15,3D,Fiber,Double,PLA
447,0.625,6.48,1.25,15,3D,Fiber,Double,PLA
448,0.629,6.51,1.26,15,3D,Fiber,Double,PLA
450,0.631,6.54,1.26,15,3D,Fiber,Double,PLA
452,0.635,6.56,1.27,15,3D,Fiber,Double,PLA
454,0.638,6.59,1.28,15,3D,Fiber,Double,PLA
456,0.64,6.61,1.28,15,3D,Fiber,Double,PLA
457,0.643,6.64,1.29,15,3D,Fiber,Double,PLA
459,0.646,6.66,1.29,15,3D,Fiber,Double,PLA
461,0.649,6.69,1.3,15,3D,Fiber,Double,PLA
463,0.652,6.72,1.3,15,3D,Fiber,Double,PLA
464,0.655,6.74,1.31,15,3D,Fiber,Double,PLA
466,0.658,6.77,1.32,15,3D,Fiber,Double,PLA
468,0.661,6.8,1.32,15,3D,Fiber,Double,PLA
470,0.664,6.82,1.33,15,3D,Fiber,Double,PLA
471,0.667,6.84,1.33,15,3D,Fiber,Double,PLA
474,0.67,6.88,1.34,15,3D,Fiber,Double,PLA
475,0.673,6.9,1.35,15,3D,Fiber,Double,PLA
477,0.676,6.92,1.35,15,3D,Fiber,Double,PLA
479,0.679,6.95,1.36,15,3D,Fiber,Double,PLA
480,0.682,6.97,1.36,15,3D,Fiber,Double,PLA
482,0.685,7,1.37,15,3D,Fiber,Double,PLA
484,0.688,7.03,1.38,15,3D,Fiber,Double,PLA
486,0.691,7.06,1.38,15,3D,Fiber,Double,PLA
488,0.694,7.08,1.39,15,3D,Fiber,Double,PLA
490,0.697,7.11,1.39,15,3D,Fiber,Double,PLA
491,0.7,7.13,1.4,15,3D,Fiber,Double,PLA
493,0.703,7.15,1.41,15,3D,Fiber,Double,PLA
495,0.706,7.18,1.41,15,3D,Fiber,Double,PLA
496,0.709,7.21,1.42,15,3D,Fiber,Double,PLA
498,0.712,7.23,1.42,15,3D,Fiber,Double,PLA
500,0.715,7.26,1.43,15,3D,Fiber,Double,PLA
502,0.718,7.28,1.44,15,3D,Fiber,Double,PLA
504,0.721,7.31,1.44,15,3D,Fiber,Double,PLA
505,0.724,7.33,1.45,15,3D,Fiber,Double,PLA
507,0.727,7.36,1.45,15,3D,Fiber,Double,PLA
509,0.73,7.38,1.46,15,3D,Fiber,Double,PLA
511,0.733,7.41,1.47,15,3D,Fiber,Double,PLA
512,0.736,7.43,1.47,15,3D,Fiber,Double,PLA
514,0.739,7.46,1.48,15,3D,Fiber,Double,PLA
516,0.742,7.49,1.48,15,3D,Fiber,Double,PLA
518,0.745,7.51,1.49,15,3D,Fiber,Double,PLA
519,0.748,7.54,1.5,15,3D,Fiber,Double,PLA
521,0.751,7.56,1.5,15,3D,Fiber,Double,PLA
523,0.754,7.59,1.51,15,3D,Fiber,Double,PLA
524,0.757,7.61,1.51,15,3D,Fiber,Double,PLA
526,0.76,7.64,1.52,15,3D,Fiber,Double,PLA
528,0.763,7.67,1.53,15,3D,Fiber,Double,PLA
530,0.766,7.69,1.53,15,3D,Fiber,Double,PLA
531,0.769,7.71,1.54,15,3D,Fiber,Double,PLA
533,0.772,7.74,1.54,15,3D,Fiber,Double,PLA
535,0.775,7.76,1.55,15,3D,Fiber,Double,PLA
536,0.778,7.79,1.56,15,3D,Fiber,Double,PLA
538,0.78,7.81,1.56,15,3D,Fiber,Double,PLA
540,0.783,7.84,1.57,15,3D,Fiber,Double,PLA
542,0.786,7.86,1.57,15,3D,Fiber,Double,PLA
544,0.789,7.89,1.58,15,3D,Fiber,Double,PLA
544,0.792,7.9,1.58,15,3D,Fiber,Double,PLA
547,0.795,7.93,1.59,15,3D,Fiber,Double,PLA
548,0.798,7.96,1.6,15,3D,Fiber,Double,PLA
550,0.801,7.98,1.6,15,3D,Fiber,Double,PLA
551,0.804,8,1.61,15,3D,Fiber,Double,PLA
553,0.807,8.03,1.61,15,3D,Fiber,Double,PLA
555,0.81,8.05,1.62,15,3D,Fiber,Double,PLA
556,0.813,8.08,1.63,15,3D,Fiber,Double,PLA
558,0.816,8.1,1.63,15,3D,Fiber,Double,PLA
560,0.819,8.12,1.64,15,3D,Fiber,Double,PLA
562,0.822,8.15,1.64,15,3D,Fiber,Double,PLA
563,0.825,8.17,1.65,15,3D,Fiber,Double,PLA
565,0.828,8.19,1.66,15,3D,Fiber,Double,PLA
566,0.831,8.22,1.66,15,3D,Fiber,Double,PLA
568,0.834,8.24,1.67,15,3D,Fiber,Double,PLA
570,0.837,8.27,1.67,15,3D,Fiber,Double,PLA
571,0.84,8.29,1.68,15,3D,Fiber,Double,PLA
573,0.843,8.31,1.69,15,3D,Fiber,Double,PLA
574,0.846,8.34,1.69,15,3D,Fiber,Double,PLA
576,0.849,8.36,1.7,15,3D,Fiber,Double,PLA
578,0.852,8.39,1.7,15,3D,Fiber,Double,PLA
579,0.855,8.4,1.71,15,3D,Fiber,Double,PLA
581,0.858,8.43,1.72,15,3D,Fiber,Double,PLA
582,0.861,8.45,1.72,15,3D,Fiber,Double,PLA
584,0.864,8.48,1.73,15,3D,Fiber,Double,PLA
586,0.867,8.5,1.73,15,3D,Fiber,Double,PLA
587,0.87,8.53,1.74,15,3D,Fiber,Double,PLA
589,0.873,8.55,1.75,15,3D,Fiber,Double,PLA
591,0.876,8.57,1.75,15,3D,Fiber,Double,PLA
593,0.879,8.6,1.76,15,3D,Fiber,Double,PLA
594,0.882,8.62,1.76,15,3D,Fiber,Double,PLA
595,0.885,8.64,1.77,15,3D,Fiber,Double,PLA
597,0.888,8.67,1.78,15,3D,Fiber,Double,PLA
598,0.891,8.69,1.78,15,3D,Fiber,Double,PLA
600,0.894,8.72,1.79,15,3D,Fiber,Double,PLA
602,0.897,8.73,1.79,15,3D,Fiber,Double,PLA
604,0.9,8.76,1.8,15,3D,Fiber,Double,PLA
605,0.903,8.78,1.81,15,3D,Fiber,Double,PLA
607,0.906,8.81,1.81,15,3D,Fiber,Double,PLA
608,0.908,8.83,1.82,15,3D,Fiber,Double,PLA
610,0.911,8.85,1.82,15,3D,Fiber,Double,PLA
611,0.914,8.87,1.83,15,3D,Fiber,Double,PLA
613,0.917,8.9,1.83,15,3D,Fiber,Double,PLA
615,0.92,8.92,1.84,15,3D,Fiber,Double,PLA
616,0.923,8.94,1.85,15,3D,Fiber,Double,PLA
618,0.926,8.96,1.85,15,3D,Fiber,Double,PLA
619,0.929,8.99,1.86,15,3D,Fiber,Double,PLA
621,0.932,9.01,1.86,15,3D,Fiber,Double,PLA
622,0.935,9.03,1.87,15,3D,Fiber,Double,PLA
624,0.938,9.05,1.88,15,3D,Fiber,Double,PLA
625,0.941,9.08,1.88,15,3D,Fiber,Double,PLA
627,0.944,9.1,1.89,15,3D,Fiber,Double,PLA
628,0.947,9.12,1.89,15,3D,Fiber,Double,PLA
630,0.95,9.14,1.9,15,3D,Fiber,Double,PLA
632,0.953,9.17,1.91,15,3D,Fiber,Double,PLA
633,0.956,9.19,1.91,15,3D,Fiber,Double,PLA
634,0.959,9.21,1.92,15,3D,Fiber,Double,PLA
636,0.962,9.23,1.92,15,3D,Fiber,Double,PLA
638,0.965,9.26,1.93,15,3D,Fiber,Double,PLA
639,0.968,9.27,1.94,15,3D,Fiber,Double,PLA
641,0.971,9.3,1.94,15,3D,Fiber,Double,PLA
642,0.974,9.32,1.95,15,3D,Fiber,Double,PLA
644,0.977,9.34,1.95,15,3D,Fiber,Double,PLA
645,0.98,9.36,1.96,15,3D,Fiber,Double,PLA
647,0.983,9.38,1.97,15,3D,Fiber,Double,PLA
648,0.986,9.41,1.97,15,3D,Fiber,Double,PLA
650,0.989,9.43,1.98,15,3D,Fiber,Double,PLA
651,0.992,9.45,1.98,15,3D,Fiber,Double,PLA
653,0.995,9.47,1.99,15,3D,Fiber,Double,PLA
654,0.998,9.49,2,15,3D,Fiber,Double,PLA
656,1,9.51,2,15,3D,Fiber,Double,PLA
657,1,9.54,2.01,15,3D,Fiber,Double,PLA
658,1.01,9.56,2.01,15,3D,Fiber,Double,PLA
660,1.01,9.58,2.02,15,3D,Fiber,Double,PLA
661,1.01,9.6,2.03,15,3D,Fiber,Double,PLA
663,1.02,9.62,2.03,15,3D,Fiber,Double,PLA
664,1.02,9.64,2.04,15,3D,Fiber,Double,PLA
666,1.02,9.66,2.04,15,3D,Fiber,Double,PLA
667,1.02,9.68,2.05,15,3D,Fiber,Double,PLA
669,1.03,9.71,2.06,15,3D,Fiber,Double,PLA
670,1.03,9.72,2.06,15,3D,Fiber,Double,PLA
671,1.03,9.74,2.07,15,3D,Fiber,Double,PLA
673,1.04,9.77,2.07,15,3D,Fiber,Double,PLA
675,1.04,9.79,2.08,15,3D,Fiber,Double,PLA
676,1.04,9.81,2.08,15,3D,Fiber,Double,PLA
677,1.05,9.83,2.09,15,3D,Fiber,Double,PLA
678,1.05,9.84,2.1,15,3D,Fiber,Double,PLA
680,1.05,9.87,2.1,15,3D,Fiber,Double,PLA
681,1.05,9.89,2.11,15,3D,Fiber,Double,PLA
683,1.06,9.91,2.11,15,3D,Fiber,Double,PLA
685,1.06,9.94,2.12,15,3D,Fiber,Double,PLA
686,1.06,9.95,2.13,15,3D,Fiber,Double,PLA
687,1.07,9.97,2.13,15,3D,Fiber,Double,PLA
689,1.07,9.99,2.14,15,3D,Fiber,Double,PLA
690,1.07,10,2.14,15,3D,Fiber,Double,PLA
691,1.08,10,2.15,15,3D,Fiber,Double,PLA
692,1.08,10,2.16,15,3D,Fiber,Double,PLA
694,1.08,10.1,2.16,15,3D,Fiber,Double,PLA
695,1.08,10.1,2.17,15,3D,Fiber,Double,PLA
697,1.09,10.1,2.17,15,3D,Fiber,Double,PLA
698,1.09,10.1,2.18,15,3D,Fiber,Double,PLA
699,1.09,10.2,2.19,15,3D,Fiber,Double,PLA
701,1.1,10.2,2.19,15,3D,Fiber,Double,PLA
702,1.1,10.2,2.2,15,3D,Fiber,Double,PLA
704,1.1,10.2,2.2,15,3D,Fiber,Double,PLA
705,1.11,10.2,2.21,15,3D,Fiber,Double,PLA
706,1.11,10.3,2.22,15,3D,Fiber,Double,PLA
708,1.11,10.3,2.22,15,3D,Fiber,Double,PLA
709,1.11,10.3,2.23,15,3D,Fiber,Double,PLA
710,1.12,10.3,2.23,15,3D,Fiber,Double,PLA
712,1.12,10.3,2.24,15,3D,Fiber,Double,PLA
713,1.12,10.4,2.25,15,3D,Fiber,Double,PLA
715,1.13,10.4,2.25,15,3D,Fiber,Double,PLA
716,1.13,10.4,2.26,15,3D,Fiber,Double,PLA
717,1.13,10.4,2.26,15,3D,Fiber,Double,PLA
719,1.13,10.4,2.27,15,3D,Fiber,Double,PLA
720,1.14,10.4,2.28,15,3D,Fiber,Double,PLA
721,1.14,10.5,2.28,15,3D,Fiber,Double,PLA
723,1.14,10.5,2.29,15,3D,Fiber,Double,PLA
724,1.15,10.5,2.29,15,3D,Fiber,Double,PLA
725,1.15,10.5,2.3,15,3D,Fiber,Double,PLA
726,1.15,10.5,2.31,15,3D,Fiber,Double,PLA
728,1.16,10.6,2.31,15,3D,Fiber,Double,PLA
729,1.16,10.6,2.32,15,3D,Fiber,Double,PLA
730,1.16,10.6,2.32,15,3D,Fiber,Double,PLA
732,1.16,10.6,2.33,15,3D,Fiber,Double,PLA
733,1.17,10.6,2.34,15,3D,Fiber,Double,PLA
734,1.17,10.7,2.34,15,3D,Fiber,Double,PLA
736,1.17,10.7,2.35,15,3D,Fiber,Double,PLA
737,1.18,10.7,2.35,15,3D,Fiber,Double,PLA
738,1.18,10.7,2.36,15,3D,Fiber,Double,PLA
739,1.18,10.7,2.36,15,3D,Fiber,Double,PLA
741,1.19,10.7,2.37,15,3D,Fiber,Double,PLA
742,1.19,10.8,2.38,15,3D,Fiber,Double,PLA
743,1.19,10.8,2.38,15,3D,Fiber,Double,PLA
744,1.19,10.8,2.39,15,3D,Fiber,Double,PLA
746,1.2,10.8,2.39,15,3D,Fiber,Double,PLA
747,1.2,10.8,2.4,15,3D,Fiber,Double,PLA
748,1.2,10.9,2.41,15,3D,Fiber,Double,PLA
750,1.21,10.9,2.41,15,3D,Fiber,Double,PLA
751,1.21,10.9,2.42,15,3D,Fiber,Double,PLA
752,1.21,10.9,2.42,15,3D,Fiber,Double,PLA
753,1.22,10.9,2.43,15,3D,Fiber,Double,PLA
755,1.22,11,2.44,15,3D,Fiber,Double,PLA
756,1.22,11,2.44,15,3D,Fiber,Double,PLA
757,1.22,11,2.45,15,3D,Fiber,Double,PLA
758,1.23,11,2.45,15,3D,Fiber,Double,PLA
760,1.23,11,2.46,15,3D,Fiber,Double,PLA
761,1.23,11,2.47,15,3D,Fiber,Double,PLA
762,1.24,11.1,2.47,15,3D,Fiber,Double,PLA
764,1.24,11.1,2.48,15,3D,Fiber,Double,PLA
765,1.24,11.1,2.48,15,3D,Fiber,Double,PLA
766,1.25,11.1,2.49,15,3D,Fiber,Double,PLA
767,1.25,11.1,2.5,15,3D,Fiber,Double,PLA
769,1.25,11.2,2.5,15,3D,Fiber,Double,PLA
769,1.25,11.2,2.51,15,3D,Fiber,Double,PLA
771,1.26,11.2,2.51,15,3D,Fiber,Double,PLA
772,1.26,11.2,2.52,15,3D,Fiber,Double,PLA
773,1.26,11.2,2.53,15,3D,Fiber,Double,PLA
774,1.27,11.2,2.53,15,3D,Fiber,Double,PLA
776,1.27,11.3,2.54,15,3D,Fiber,Double,PLA
777,1.27,11.3,2.54,15,3D,Fiber,Double,PLA
778,1.28,11.3,2.55,15,3D,Fiber,Double,PLA
779,1.28,11.3,2.56,15,3D,Fiber,Double,PLA
780,1.28,11.3,2.56,15,3D,Fiber,Double,PLA
782,1.28,11.3,2.57,15,3D,Fiber,Double,PLA
783,1.29,11.4,2.57,15,3D,Fiber,Double,PLA
784,1.29,11.4,2.58,15,3D,Fiber,Double,PLA
785,1.29,11.4,2.59,15,3D,Fiber,Double,PLA
786,1.3,11.4,2.59,15,3D,Fiber,Double,PLA
787,1.3,11.4,2.6,15,3D,Fiber,Double,PLA
788,1.3,11.4,2.6,15,3D,Fiber,Double,PLA
789,1.3,11.5,2.61,15,3D,Fiber,Double,PLA
791,1.31,11.5,2.62,15,3D,Fiber,Double,PLA
791,1.31,11.5,2.62,15,3D,Fiber,Double,PLA
792,1.31,11.5,2.63,15,3D,Fiber,Double,PLA
794,1.32,11.5,2.63,15,3D,Fiber,Double,PLA
795,1.32,11.5,2.64,15,3D,Fiber,Double,PLA
796,1.32,11.6,2.65,15,3D,Fiber,Double,PLA
797,1.33,11.6,2.65,15,3D,Fiber,Double,PLA
798,1.33,11.6,2.66,15,3D,Fiber,Double,PLA
799,1.33,11.6,2.66,15,3D,Fiber,Double,PLA
800,1.33,11.6,2.67,15,3D,Fiber,Double,PLA
801,1.34,11.6,2.68,15,3D,Fiber,Double,PLA
803,1.34,11.6,2.68,15,3D,Fiber,Double,PLA
803,1.34,11.7,2.69,15,3D,Fiber,Double,PLA
805,1.35,11.7,2.69,15,3D,Fiber,Double,PLA
806,1.35,11.7,2.7,15,3D,Fiber,Double,PLA
807,1.35,11.7,2.71,15,3D,Fiber,Double,PLA
808,1.36,11.7,2.71,15,3D,Fiber,Double,PLA
809,1.36,11.7,2.72,15,3D,Fiber,Double,PLA
810,1.36,11.8,2.72,15,3D,Fiber,Double,PLA
811,1.36,11.8,2.73,15,3D,Fiber,Double,PLA
812,1.37,11.8,2.73,15,3D,Fiber,Double,PLA
813,1.37,11.8,2.74,15,3D,Fiber,Double,PLA
814,1.37,11.8,2.75,15,3D,Fiber,Double,PLA
815,1.38,11.8,2.75,15,3D,Fiber,Double,PLA
816,1.38,11.8,2.76,15,3D,Fiber,Double,PLA
817,1.38,11.9,2.76,15,3D,Fiber,Double,PLA
818,1.39,11.9,2.77,15,3D,Fiber,Double,PLA
819,1.39,11.9,2.78,15,3D,Fiber,Double,PLA
820,1.39,11.9,2.78,15,3D,Fiber,Double,PLA
821,1.39,11.9,2.79,15,3D,Fiber,Double,PLA
822,1.4,11.9,2.79,15,3D,Fiber,Double,PLA
823,1.4,12,2.8,15,3D,Fiber,Double,PLA
824,1.4,12,2.81,15,3D,Fiber,Double,PLA
825,1.41,12,2.81,15,3D,Fiber,Double,PLA
826,1.41,12,2.82,15,3D,Fiber,Double,PLA
827,1.41,12,2.82,15,3D,Fiber,Double,PLA
828,1.42,12,2.83,15,3D,Fiber,Double,PLA
829,1.42,12,2.84,15,3D,Fiber,Double,PLA
830,1.42,12,2.84,15,3D,Fiber,Double,PLA
831,1.42,12.1,2.85,15,3D,Fiber,Double,PLA
832,1.43,12.1,2.85,15,3D,Fiber,Double,PLA
832,1.43,12.1,2.86,15,3D,Fiber,Double,PLA
833,1.43,12.1,2.87,15,3D,Fiber,Double,PLA
834,1.44,12.1,2.87,15,3D,Fiber,Double,PLA
835,1.44,12.1,2.88,15,3D,Fiber,Double,PLA
836,1.44,12.1,2.88,15,3D,Fiber,Double,PLA
837,1.44,12.1,2.89,15,3D,Fiber,Double,PLA
838,1.45,12.2,2.9,15,3D,Fiber,Double,PLA
839,1.45,12.2,2.9,15,3D,Fiber,Double,PLA
840,1.45,12.2,2.91,15,3D,Fiber,Double,PLA
840,1.46,12.2,2.91,15,3D,Fiber,Double,PLA
841,1.46,12.2,2.92,15,3D,Fiber,Double,PLA
843,1.46,12.2,2.93,15,3D,Fiber,Double,PLA
843,1.47,12.2,2.93,15,3D,Fiber,Double,PLA
844,1.47,12.2,2.94,15,3D,Fiber,Double,PLA
844,1.47,12.3,2.94,15,3D,Fiber,Double,PLA
845,1.47,12.3,2.95,15,3D,Fiber,Double,PLA
846,1.48,12.3,2.95,15,3D,Fiber,Double,PLA
847,1.48,12.3,2.96,15,3D,Fiber,Double,PLA
848,1.48,12.3,2.97,15,3D,Fiber,Double,PLA
848,1.49,12.3,2.97,15,3D,Fiber,Double,PLA
849,1.49,12.3,2.98,15,3D,Fiber,Double,PLA
850,1.49,12.3,2.98,15,3D,Fiber,Double,PLA
851,1.5,12.3,2.99,15,3D,Fiber,Double,PLA
852,1.5,12.4,3,15,3D,Fiber,Double,PLA
852,1.5,12.4,3,15,3D,Fiber,Double,PLA
853,1.5,12.4,3.01,15,3D,Fiber,Double,PLA
854,1.51,12.4,3.01,15,3D,Fiber,Double,PLA
854,1.51,12.4,3.02,15,3D,Fiber,Double,PLA
855,1.51,12.4,3.03,15,3D,Fiber,Double,PLA
856,1.52,12.4,3.03,15,3D,Fiber,Double,PLA
857,1.52,12.4,3.04,15,3D,Fiber,Double,PLA
857,1.52,12.4,3.04,15,3D,Fiber,Double,PLA
858,1.53,12.5,3.05,15,3D,Fiber,Double,PLA
859,1.53,12.5,3.06,15,3D,Fiber,Double,PLA
859,1.53,12.5,3.06,15,3D,Fiber,Double,PLA
860,1.53,12.5,3.07,15,3D,Fiber,Double,PLA
861,1.54,12.5,3.07,15,3D,Fiber,Double,PLA
862,1.54,12.5,3.08,15,3D,Fiber,Double,PLA
862,1.54,12.5,3.09,15,3D,Fiber,Double,PLA
863,1.55,12.5,3.09,15,3D,Fiber,Double,PLA
863,1.55,12.5,3.1,15,3D,Fiber,Double,PLA
864,1.55,12.5,3.1,15,3D,Fiber,Double,PLA
865,1.55,12.5,3.11,15,3D,Fiber,Double,PLA
865,1.56,12.6,3.12,15,3D,Fiber,Double,PLA
866,1.56,12.6,3.12,15,3D,Fiber,Double,PLA
866,1.56,12.6,3.13,15,3D,Fiber,Double,PLA
867,1.57,12.6,3.13,15,3D,Fiber,Double,PLA
868,1.57,12.6,3.14,15,3D,Fiber,Double,PLA
869,1.57,12.6,3.15,15,3D,Fiber,Double,PLA
869,1.58,12.6,3.15,15,3D,Fiber,Double,PLA
870,1.58,12.6,3.16,15,3D,Fiber,Double,PLA
870,1.58,12.6,3.16,15,3D,Fiber,Double,PLA
870,1.58,12.6,3.17,15,3D,Fiber,Double,PLA
871,1.59,12.6,3.17,15,3D,Fiber,Double,PLA
872,1.59,12.7,3.18,15,3D,Fiber,Double,PLA
872,1.59,12.7,3.19,15,3D,Fiber,Double,PLA
873,1.6,12.7,3.19,15,3D,Fiber,Double,PLA
873,1.6,12.7,3.2,15,3D,Fiber,Double,PLA
874,1.6,12.7,3.2,15,3D,Fiber,Double,PLA
874,1.61,12.7,3.21,15,3D,Fiber,Double,PLA
875,1.61,12.7,3.22,15,3D,Fiber,Double,PLA
876,1.61,12.7,3.22,15,3D,Fiber,Double,PLA
876,1.61,12.7,3.23,15,3D,Fiber,Double,PLA
877,1.62,12.7,3.23,15,3D,Fiber,Double,PLA
877,1.62,12.7,3.24,15,3D,Fiber,Double,PLA
878,1.62,12.7,3.25,15,3D,Fiber,Double,PLA
878,1.63,12.7,3.25,15,3D,Fiber,Double,PLA
878,1.63,12.7,3.26,15,3D,Fiber,Double,PLA
879,1.63,12.8,3.26,15,3D,Fiber,Double,PLA
880,1.64,12.8,3.27,15,3D,Fiber,Double,PLA
880,1.64,12.8,3.28,15,3D,Fiber,Double,PLA
880,1.64,12.8,3.28,15,3D,Fiber,Double,PLA
881,1.64,12.8,3.29,15,3D,Fiber,Double,PLA
881,1.65,12.8,3.29,15,3D,Fiber,Double,PLA
882,1.65,12.8,3.3,15,3D,Fiber,Double,PLA
882,1.65,12.8,3.31,15,3D,Fiber,Double,PLA
883,1.66,12.8,3.31,15,3D,Fiber,Double,PLA
883,1.66,12.8,3.32,15,3D,Fiber,Double,PLA
883,1.66,12.8,3.32,15,3D,Fiber,Double,PLA
884,1.67,12.8,3.33,15,3D,Fiber,Double,PLA
884,1.67,12.8,3.34,15,3D,Fiber,Double,PLA
885,1.67,12.8,3.34,15,3D,Fiber,Double,PLA
885,1.67,12.8,3.35,15,3D,Fiber,Double,PLA
885,1.68,12.8,3.35,15,3D,Fiber,Double,PLA
886,1.68,12.9,3.36,15,3D,Fiber,Double,PLA
886,1.68,12.9,3.37,15,3D,Fiber,Double,PLA
887,1.69,12.9,3.37,15,3D,Fiber,Double,PLA
887,1.69,12.9,3.38,15,3D,Fiber,Double,PLA
887,1.69,12.9,3.38,15,3D,Fiber,Double,PLA
888,1.69,12.9,3.39,15,3D,Fiber,Double,PLA
888,1.7,12.9,3.4,15,3D,Fiber,Double,PLA
889,1.7,12.9,3.4,15,3D,Fiber,Double,PLA
889,1.7,12.9,3.41,15,3D,Fiber,Double,PLA
889,1.71,12.9,3.41,15,3D,Fiber,Double,PLA
890,1.71,12.9,3.42,15,3D,Fiber,Double,PLA
890,1.71,12.9,3.43,15,3D,Fiber,Double,PLA
891,1.72,12.9,3.43,15,3D,Fiber,Double,PLA
891,1.72,12.9,3.44,15,3D,Fiber,Double,PLA
891,1.72,12.9,3.44,15,3D,Fiber,Double,PLA
892,1.72,12.9,3.45,15,3D,Fiber,Double,PLA
892,1.73,12.9,3.45,15,3D,Fiber,Double,PLA
892,1.73,12.9,3.46,15,3D,Fiber,Double,PLA
892,1.73,13,3.47,15,3D,Fiber,Double,PLA
893,1.74,13,3.47,15,3D,Fiber,Double,PLA
893,1.74,13,3.48,15,3D,Fiber,Double,PLA
894,1.74,13,3.48,15,3D,Fiber,Double,PLA
894,1.75,13,3.49,15,3D,Fiber,Double,PLA
895,1.75,13,3.5,15,3D,Fiber,Double,PLA
895,1.75,13,3.5,15,3D,Fiber,Double,PLA
895,1.75,13,3.51,15,3D,Fiber,Double,PLA
895,1.76,13,3.51,15,3D,Fiber,Double,PLA
896,1.76,13,3.52,15,3D,Fiber,Double,PLA
896,1.76,13,3.53,15,3D,Fiber,Double,PLA
896,1.77,13,3.53,15,3D,Fiber,Double,PLA
896,1.77,13,3.54,15,3D,Fiber,Double,PLA
897,1.77,13,3.54,15,3D,Fiber,Double,PLA
897,1.78,13,3.55,15,3D,Fiber,Double,PLA
897,1.78,13,3.56,15,3D,Fiber,Double,PLA
897,1.78,13,3.56,15,3D,Fiber,Double,PLA
898,1.78,13,3.57,15,3D,Fiber,Double,PLA
898,1.79,13,3.57,15,3D,Fiber,Double,PLA
898,1.79,13,3.58,15,3D,Fiber,Double,PLA
898,1.79,13,3.59,15,3D,Fiber,Double,PLA
899,1.8,13,3.59,15,3D,Fiber,Double,PLA
899,1.8,13,3.6,15,3D,Fiber,Double,PLA
899,1.8,13,3.6,15,3D,Fiber,Double,PLA
899,1.8,13.1,3.61,15,3D,Fiber,Double,PLA
900,1.81,13.1,3.62,15,3D,Fiber,Double,PLA
900,1.81,13.1,3.62,15,3D,Fiber,Double,PLA
900,1.81,13.1,3.63,15,3D,Fiber,Double,PLA
900,1.82,13.1,3.63,15,3D,Fiber,Double,PLA
901,1.82,13.1,3.64,15,3D,Fiber,Double,PLA
901,1.82,13.1,3.65,15,3D,Fiber,Double,PLA
901,1.83,13.1,3.65,15,3D,Fiber,Double,PLA
901,1.83,13.1,3.66,15,3D,Fiber,Double,PLA
901,1.83,13.1,3.66,15,3D,Fiber,Double,PLA
902,1.83,13.1,3.67,15,3D,Fiber,Double,PLA
902,1.84,13.1,3.68,15,3D,Fiber,Double,PLA
902,1.84,13.1,3.68,15,3D,Fiber,Double,PLA
902,1.84,13.1,3.69,15,3D,Fiber,Double,PLA
902,1.85,13.1,3.69,15,3D,Fiber,Double,PLA
903,1.85,13.1,3.7,15,3D,Fiber,Double,PLA
903,1.85,13.1,3.71,15,3D,Fiber,Double,PLA
903,1.86,13.1,3.71,15,3D,Fiber,Double,PLA
903,1.86,13.1,3.72,15,3D,Fiber,Double,PLA
904,1.86,13.1,3.72,15,3D,Fiber,Double,PLA
904,1.86,13.1,3.73,15,3D,Fiber,Double,PLA
904,1.87,13.1,3.73,15,3D,Fiber,Double,PLA
904,1.87,13.1,3.74,15,3D,Fiber,Double,PLA
904,1.87,13.1,3.75,15,3D,Fiber,Double,PLA
904,1.88,13.1,3.75,15,3D,Fiber,Double,PLA
905,1.88,13.1,3.76,15,3D,Fiber,Double,PLA
905,1.88,13.1,3.76,15,3D,Fiber,Double,PLA
905,1.89,13.1,3.77,15,3D,Fiber,Double,PLA
905,1.89,13.1,3.78,15,3D,Fiber,Double,PLA
906,1.89,13.2,3.78,15,3D,Fiber,Double,PLA
906,1.89,13.1,3.79,15,3D,Fiber,Double,PLA
906,1.9,13.2,3.79,15,3D,Fiber,Double,PLA
906,1.9,13.1,3.8,15,3D,Fiber,Double,PLA
907,1.9,13.2,3.81,15,3D,Fiber,Double,PLA
907,1.91,13.2,3.81,15,3D,Fiber,Double,PLA
907,1.91,13.2,3.82,15,3D,Fiber,Double,PLA
907,1.91,13.2,3.82,15,3D,Fiber,Double,PLA
907,1.92,13.2,3.83,15,3D,Fiber,Double,PLA
907,1.92,13.2,3.84,15,3D,Fiber,Double,PLA
907,1.92,13.2,3.84,15,3D,Fiber,Double,PLA
907,1.92,13.2,3.85,15,3D,Fiber,Double,PLA
908,1.93,13.2,3.85,15,3D,Fiber,Double,PLA
908,1.93,13.2,3.86,15,3D,Fiber,Double,PLA
908,1.93,13.2,3.87,15,3D,Fiber,Double,PLA
908,1.94,13.2,3.87,15,3D,Fiber,Double,PLA
908,1.94,13.2,3.88,15,3D,Fiber,Double,PLA
909,1.94,13.2,3.88,15,3D,Fiber,Double,PLA
909,1.94,13.2,3.89,15,3D,Fiber,Double,PLA
909,1.95,13.2,3.9,15,3D,Fiber,Double,PLA
909,1.95,13.2,3.9,15,3D,Fiber,Double,PLA
909,1.95,13.2,3.91,15,3D,Fiber,Double,PLA
909,1.96,13.2,3.91,15,3D,Fiber,Double,PLA
910,1.96,13.2,3.92,15,3D,Fiber,Double,PLA
910,1.96,13.2,3.93,15,3D,Fiber,Double,PLA
910,1.97,13.2,3.93,15,3D,Fiber,Double,PLA
910,1.97,13.2,3.94,15,3D,Fiber,Double,PLA
910,1.97,13.2,3.94,15,3D,Fiber,Double,PLA
910,1.97,13.2,3.95,15,3D,Fiber,Double,PLA
911,1.98,13.2,3.96,15,3D,Fiber,Double,PLA
911,1.98,13.2,3.96,15,3D,Fiber,Double,PLA
910,1.98,13.2,3.97,15,3D,Fiber,Double,PLA
911,1.99,13.2,3.97,15,3D,Fiber,Double,PLA
911,1.99,13.2,3.98,15,3D,Fiber,Double,PLA
911,1.99,13.2,3.98,15,3D,Fiber,Double,PLA
911,2,13.2,3.99,15,3D,Fiber,Double,PLA
911,2,13.2,4,15,3D,Fiber,Double,PLA
911,2,13.2,4,15,3D,Fiber,Double,PLA
911,2,13.2,4.01,15,3D,Fiber,Double,PLA
912,2.01,13.2,4.01,15,3D,Fiber,Double,PLA
912,2.01,13.2,4.02,15,3D,Fiber,Double,PLA
912,2.01,13.2,4.03,15,3D,Fiber,Double,PLA
912,2.02,13.2,4.03,15,3D,Fiber,Double,PLA
912,2.02,13.2,4.04,15,3D,Fiber,Double,PLA
913,2.02,13.2,4.04,15,3D,Fiber,Double,PLA
912,2.03,13.2,4.05,15,3D,Fiber,Double,PLA
913,2.03,13.2,4.06,15,3D,Fiber,Double,PLA
913,2.03,13.2,4.06,15,3D,Fiber,Double,PLA
913,2.03,13.2,4.07,15,3D,Fiber,Double,PLA
913,2.04,13.3,4.07,15,3D,Fiber,Double,PLA
913,2.04,13.3,4.08,15,3D,Fiber,Double,PLA
913,2.04,13.3,4.09,15,3D,Fiber,Double,PLA
913,2.05,13.3,4.09,15,3D,Fiber,Double,PLA
914,2.05,13.3,4.1,15,3D,Fiber,Double,PLA
914,2.05,13.3,4.1,15,3D,Fiber,Double,PLA
914,2.06,13.3,4.11,15,3D,Fiber,Double,PLA
914,2.06,13.3,4.12,15,3D,Fiber,Double,PLA
914,2.06,13.3,4.12,15,3D,Fiber,Double,PLA
914,2.06,13.3,4.13,15,3D,Fiber,Double,PLA
914,2.07,13.3,4.13,15,3D,Fiber,Double,PLA
915,2.07,13.3,4.14,15,3D,Fiber,Double,PLA
914,2.07,13.3,4.15,15,3D,Fiber,Double,PLA
915,2.08,13.3,4.15,15,3D,Fiber,Double,PLA
914,2.08,13.3,4.16,15,3D,Fiber,Double,PLA
915,2.08,13.3,4.16,15,3D,Fiber,Double,PLA
915,2.08,13.3,4.17,15,3D,Fiber,Double,PLA
915,2.09,13.3,4.18,15,3D,Fiber,Double,PLA
915,2.09,13.3,4.18,15,3D,Fiber,Double,PLA
915,2.09,13.3,4.19,15,3D,Fiber,Double,PLA
915,2.1,13.3,4.19,15,3D,Fiber,Double,PLA
912,2.1,13.2,4.2,15,3D,Fiber,Double,PLA
912,2.1,13.2,4.21,15,3D,Fiber,Double,PLA
912,2.11,13.2,4.21,15,3D,Fiber,Double,PLA
912,2.11,13.2,4.22,15,3D,Fiber,Double,PLA
912,2.11,13.2,4.22,15,3D,Fiber,Double,PLA
912,2.11,13.2,4.23,15,3D,Fiber,Double,PLA
913,2.12,13.2,4.23,15,3D,Fiber,Double,PLA
913,2.12,13.2,4.24,15,3D,Fiber,Double,PLA
913,2.12,13.2,4.25,15,3D,Fiber,Double,PLA
913,2.13,13.2,4.25,15,3D,Fiber,Double,PLA
912,2.13,13.2,4.26,15,3D,Fiber,Double,PLA
913,2.13,13.2,4.26,15,3D,Fiber,Double,PLA
913,2.14,13.2,4.27,15,3D,Fiber,Double,PLA
913,2.14,13.2,4.28,15,3D,Fiber,Double,PLA
913,2.14,13.2,4.28,15,3D,Fiber,Double,PLA
913,2.14,13.3,4.29,15,3D,Fiber,Double,PLA
913,2.15,13.3,4.29,15,3D,Fiber,Double,PLA
913,2.15,13.3,4.3,15,3D,Fiber,Double,PLA
913,2.15,13.3,4.31,15,3D,Fiber,Double,PLA
913,2.16,13.3,4.31,15,3D,Fiber,Double,PLA
913,2.16,13.3,4.32,15,3D,Fiber,Double,PLA
913,2.16,13.3,4.32,15,3D,Fiber,Double,PLA
913,2.17,13.3,4.33,15,3D,Fiber,Double,PLA
913,2.17,13.3,4.34,15,3D,Fiber,Double,PLA
914,2.17,13.3,4.34,15,3D,Fiber,Double,PLA
913,2.17,13.3,4.35,15,3D,Fiber,Double,PLA
914,2.18,13.3,4.35,15,3D,Fiber,Double,PLA
914,2.18,13.3,4.36,15,3D,Fiber,Double,PLA
914,2.18,13.3,4.37,15,3D,Fiber,Double,PLA
914,2.19,13.3,4.37,15,3D,Fiber,Double,PLA
914,2.19,13.3,4.38,15,3D,Fiber,Double,PLA
914,2.19,13.3,4.38,15,3D,Fiber,Double,PLA
914,2.19,13.3,4.39,15,3D,Fiber,Double,PLA
914,2.2,13.3,4.4,15,3D,Fiber,Double,PLA
914,2.2,13.3,4.4,15,3D,Fiber,Double,PLA
914,2.2,13.3,4.41,15,3D,Fiber,Double,PLA
914,2.21,13.3,4.41,15,3D,Fiber,Double,PLA
914,2.21,13.3,4.42,15,3D,Fiber,Double,PLA
914,2.21,13.3,4.43,15,3D,Fiber,Double,PLA
914,2.22,13.3,4.43,15,3D,Fiber,Double,PLA
915,2.22,13.3,4.44,15,3D,Fiber,Double,PLA
915,2.22,13.3,4.44,15,3D,Fiber,Double,PLA
914,2.22,13.3,4.45,15,3D,Fiber,Double,PLA
915,2.23,13.3,4.46,15,3D,Fiber,Double,PLA
914,2.23,13.3,4.46,15,3D,Fiber,Double,PLA
915,2.23,13.3,4.47,15,3D,Fiber,Double,PLA
915,2.24,13.3,4.47,15,3D,Fiber,Double,PLA
914,2.24,13.3,4.48,15,3D,Fiber,Double,PLA
914,2.24,13.3,4.48,15,3D,Fiber,Double,PLA
915,2.25,13.3,4.49,15,3D,Fiber,Double,PLA
914,2.25,13.3,4.5,15,3D,Fiber,Double,PLA
914,2.25,13.3,4.5,15,3D,Fiber,Double,PLA
914,2.25,13.3,4.51,15,3D,Fiber,Double,PLA
915,2.26,13.3,4.51,15,3D,Fiber,Double,PLA
914,2.26,13.3,4.52,15,3D,Fiber,Double,PLA
914,2.26,13.3,4.53,15,3D,Fiber,Double,PLA
913,2.27,13.3,4.53,15,3D,Fiber,Double,PLA
913,2.27,13.3,4.54,15,3D,Fiber,Double,PLA
913,2.27,13.3,4.54,15,3D,Fiber,Double,PLA
913,2.28,13.3,4.55,15,3D,Fiber,Double,PLA
913,2.28,13.2,4.56,15,3D,Fiber,Double,PLA
912,2.28,13.2,4.56,15,3D,Fiber,Double,PLA
912,2.28,13.2,4.57,15,3D,Fiber,Double,PLA
912,2.29,13.2,4.57,15,3D,Fiber,Double,PLA
911,2.29,13.2,4.58,15,3D,Fiber,Double,PLA
911,2.29,13.2,4.59,15,3D,Fiber,Double,PLA
910,2.3,13.2,4.59,15,3D,Fiber,Double,PLA
909,2.3,13.2,4.6,15,3D,Fiber,Double,PLA
908,2.3,13.2,4.6,15,3D,Fiber,Double,PLA
906,2.3,13.2,4.61,15,3D,Fiber,Double,PLA
904,2.31,13.1,4.62,15,3D,Fiber,Double,PLA
903,2.31,13.1,4.62,15,3D,Fiber,Double,PLA
901,2.31,13.1,4.63,15,3D,Fiber,Double,PLA
900,2.32,13.1,4.63,15,3D,Fiber,Double,PLA
898,2.32,13,4.64,15,3D,Fiber,Double,PLA
896,2.32,13,4.65,15,3D,Fiber,Double,PLA
895,2.33,13,4.65,15,3D,Fiber,Double,PLA
893,2.33,13,4.66,15,3D,Fiber,Double,PLA
891,2.33,12.9,4.66,15,3D,Fiber,Double,PLA
889,2.33,12.9,4.67,15,3D,Fiber,Double,PLA
885,2.34,12.9,4.68,15,3D,Fiber,Double,PLA
879,2.34,12.8,4.68,15,3D,Fiber,Double,PLA
869,2.34,12.6,4.69,15,3D,Fiber,Double,PLA
854,2.35,12.4,4.69,15,3D,Fiber,Double,PLA
840,2.35,12.2,4.7,15,3D,Fiber,Double,PLA
826,2.35,12,4.71,15,3D,Fiber,Double,PLA
72.3,2.36,1.05,4.71,15,3D,Fiber,Double,PLA
79.4,2.36,1.15,4.72,15,3D,Fiber,Double,PLA
75.5,2.36,1.1,4.72,15,3D,Fiber,Double,PLA
74.7,2.36,1.08,4.73,15,3D,Fiber,Double,PLA
72.1,2.37,1.05,4.74,15,3D,Fiber,Double,PLA
72.6,2.37,1.05,4.74,15,3D,Fiber,Double,PLA
70.6,2.37,1.03,4.75,15,3D,Fiber,Double,PLA
70.8,2.38,1.03,4.75,15,3D,Fiber,Double,PLA
69.7,2.38,1.01,4.76,15,3D,Fiber,Double,PLA
70.3,2.38,1.02,4.76,15,3D,Fiber,Double,PLA
69.7,2.39,1.01,4.77,15,3D,Fiber,Double,PLA
69.9,2.39,1.01,4.78,15,3D,Fiber,Double,PLA
69.3,2.39,1.01,4.78,15,3D,Fiber,Double,PLA
69.5,2.39,1.01,4.79,15,3D,Fiber,Double,PLA
69.6,2.4,1.01,4.79,15,3D,Fiber,Double,PLA
69.7,2.4,1.01,4.8,15,3D,Fiber,Double,PLA
69.4,2.4,1.01,4.81,15,3D,Fiber,Double,PLA
69.5,2.41,1.01,4.81,15,3D,Fiber,Double,PLA
70,2.41,1.02,4.82,15,3D,Fiber,Double,PLA
70,2.41,1.02,4.82,15,3D,Fiber,Double,PLA
70.2,2.41,1.02,4.83,15,3D,Fiber,Double,PLA
70,2.42,1.02,4.84,15,3D,Fiber,Double,PLA
70.5,2.42,1.02,4.84,15,3D,Fiber,Double,PLA
70.5,2.42,1.02,4.85,15,3D,Fiber,Double,PLA
71.1,2.43,1.03,4.85,15,3D,Fiber,Double,PLA
70.9,2.43,1.03,4.86,15,3D,Fiber,Double,PLA
71.2,2.43,1.03,4.87,15,3D,Fiber,Double,PLA
71.2,2.44,1.03,4.87,15,3D,Fiber,Double,PLA
71.8,2.44,1.04,4.88,15,3D,Fiber,Double,PLA
71.5,2.44,1.04,4.88,15,3D,Fiber,Double,PLA
72.3,2.44,1.05,4.89,15,3D,Fiber,Double,PLA
72.1,2.45,1.05,4.9,15,3D,Fiber,Double,PLA
72.5,2.45,1.05,4.9,15,3D,Fiber,Double,PLA
72.7,2.45,1.06,4.91,15,3D,Fiber,Double,PLA
73.2,2.46,1.06,4.91,15,3D,Fiber,Double,PLA
72.5,2.46,1.05,4.92,15,3D,Fiber,Double,PLA
72.6,2.46,1.05,4.93,15,3D,Fiber,Double,PLA
72.2,2.47,1.05,4.93,15,3D,Fiber,Double,PLA
59.8,2.47,0.868,4.94,15,3D,Fiber,Double,PLA
58.6,2.47,0.85,4.94,15,3D,Fiber,Double,PLA
58.8,2.47,0.853,4.95,15,3D,Fiber,Double,PLA
58.6,2.48,0.851,4.96,15,3D,Fiber,Double,PLA
58.7,2.48,0.853,4.96,15,3D,Fiber,Double,PLA
59.1,2.48,0.857,4.97,15,3D,Fiber,Double,PLA
59.3,2.49,0.861,4.97,15,3D,Fiber,Double,PLA
59.6,2.49,0.866,4.98,15,3D,Fiber,Double,PLA
59.7,2.49,0.867,4.99,15,3D,Fiber,Double,PLA
59.8,2.5,0.868,4.99,15,3D,Fiber,Double,PLA
59.9,2.5,0.87,5,15,3D,Fiber,Double,PLA
60.4,2.5,0.876,5,15,3D,Fiber,Double,PLA
60.4,2.5,0.876,5.01,15,3D,Fiber,Double,PLA
60.8,2.51,0.883,5.01,15,3D,Fiber,Double,PLA
61,2.51,0.885,5.02,15,3D,Fiber,Double,PLA
61.3,2.51,0.889,5.03,15,3D,Fiber,Double,PLA
61.3,2.52,0.89,5.03,15,3D,Fiber,Double,PLA
61.7,2.52,0.895,5.04,15,3D,Fiber,Double,PLA
62.2,2.52,0.903,5.04,15,3D,Fiber,Double,PLA
62.5,2.53,0.907,5.05,15,3D,Fiber,Double,PLA
62.3,2.53,0.905,5.06,15,3D,Fiber,Double,PLA
62.9,2.53,0.913,5.06,15,3D,Fiber,Double,PLA
63,2.53,0.915,5.07,15,3D,Fiber,Double,PLA
63.1,2.54,0.915,5.07,15,3D,Fiber,Double,PLA
63.4,2.54,0.92,5.08,15,3D,Fiber,Double,PLA
63.5,2.54,0.922,5.09,15,3D,Fiber,Double,PLA
64.1,2.55,0.93,5.09,15,3D,Fiber,Double,PLA
64.2,2.55,0.931,5.1,15,3D,Fiber,Double,PLA
64.2,2.55,0.931,5.1,15,3D,Fiber,Double,PLA
64.3,2.55,0.933,5.11,15,3D,Fiber,Double,PLA
64.3,2.56,0.933,5.12,15,3D,Fiber,Double,PLA
63.1,2.56,0.916,5.12,15,3D,Fiber,Double,PLA
45.6,2.56,0.662,5.13,15,3D,Fiber,Double,PLA
45.9,2.57,0.666,5.13,15,3D,Fiber,Double,PLA
45.8,2.57,0.665,5.14,15,3D,Fiber,Double,PLA
45.6,2.57,0.662,5.15,15,3D,Fiber,Double,PLA
45.5,2.58,0.661,5.15,15,3D,Fiber,Double,PLA
45.9,2.58,0.665,5.16,15,3D,Fiber,Double,PLA
45.9,2.58,0.666,5.16,15,3D,Fiber,Double,PLA
46,2.58,0.668,5.17,15,3D,Fiber,Double,PLA
46,2.59,0.667,5.18,15,3D,Fiber,Double,PLA
46.6,2.59,0.676,5.18,15,3D,Fiber,Double,PLA
46.6,2.59,0.677,5.19,15,3D,Fiber,Double,PLA
46.9,2.6,0.68,5.19,15,3D,Fiber,Double,PLA
46.8,2.6,0.679,5.2,15,3D,Fiber,Double,PLA
47.3,2.6,0.687,5.21,15,3D,Fiber,Double,PLA
47.6,2.61,0.69,5.21,15,3D,Fiber,Double,PLA
47.6,2.61,0.691,5.22,15,3D,Fiber,Double,PLA
47.7,2.61,0.692,5.22,15,3D,Fiber,Double,PLA
48.3,2.61,0.7,5.23,15,3D,Fiber,Double,PLA
48.5,2.62,0.705,5.24,15,3D,Fiber,Double,PLA
48.4,2.62,0.703,5.24,15,3D,Fiber,Double,PLA
48.8,2.62,0.708,5.25,15,3D,Fiber,Double,PLA
49.1,2.63,0.712,5.25,15,3D,Fiber,Double,PLA
49.2,2.63,0.715,5.26,15,3D,Fiber,Double,PLA
49.3,2.63,0.715,5.26,15,3D,Fiber,Double,PLA
49.5,2.64,0.719,5.27,15,3D,Fiber,Double,PLA
49.7,2.64,0.721,5.28,15,3D,Fiber,Double,PLA
50.1,2.64,0.727,5.28,15,3D,Fiber,Double,PLA
50.2,2.64,0.728,5.29,15,3D,Fiber,Double,PLA
50.3,2.65,0.731,5.29,15,3D,Fiber,Double,PLA
50.8,2.65,0.738,5.3,15,3D,Fiber,Double,PLA
51,2.65,0.741,5.31,15,3D,Fiber,Double,PLA
51.2,2.66,0.744,5.31,15,3D,Fiber,Double,PLA
51.4,2.66,0.746,5.32,15,3D,Fiber,Double,PLA
51.9,2.66,0.753,5.32,15,3D,Fiber,Double,PLA
52,2.67,0.755,5.33,15,3D,Fiber,Double,PLA
52.3,2.67,0.759,5.34,15,3D,Fiber,Double,PLA
52.5,2.67,0.762,5.34,15,3D,Fiber,Double,PLA
52.7,2.67,0.765,5.35,15,3D,Fiber,Double,PLA
53,2.68,0.77,5.35,15,3D,Fiber,Double,PLA
53.2,2.68,0.772,5.36,15,3D,Fiber,Double,PLA
53.5,2.68,0.776,5.37,15,3D,Fiber,Double,PLA
53.7,2.69,0.779,5.37,15,3D,Fiber,Double,PLA
53.6,2.69,0.778,5.38,15,3D,Fiber,Double,PLA
54,2.69,0.783,5.38,15,3D,Fiber,Double,PLA
54.2,2.69,0.787,5.39,15,3D,Fiber,Double,PLA
54.5,2.7,0.791,5.4,15,3D,Fiber,Double,PLA
54.6,2.7,0.792,5.4,15,3D,Fiber,Double,PLA
54.8,2.7,0.796,5.41,15,3D,Fiber,Double,PLA
54.7,2.71,0.794,5.41,15,3D,Fiber,Double,PLA
54.9,2.71,0.797,5.42,15,3D,Fiber,Double,PLA
36.6,2.71,0.531,5.43,15,3D,Fiber,Double,PLA
36.3,2.72,0.527,5.43,15,3D,Fiber,Double,PLA
36.3,2.72,0.526,5.44,15,3D,Fiber,Double,PLA
36.4,2.72,0.528,5.44,15,3D,Fiber,Double,PLA
36.1,2.72,0.523,5.45,15,3D,Fiber,Double,PLA
36.3,2.73,0.527,5.46,15,3D,Fiber,Double,PLA
36.4,2.73,0.529,5.46,15,3D,Fiber,Double,PLA
36.4,2.73,0.529,5.47,15,3D,Fiber,Double,PLA
36.8,2.74,0.534,5.47,15,3D,Fiber,Double,PLA
36.9,2.74,0.536,5.48,15,3D,Fiber,Double,PLA
37,2.74,0.537,5.49,15,3D,Fiber,Double,PLA
37.1,2.75,0.538,5.49,15,3D,Fiber,Double,PLA
37.3,2.75,0.541,5.5,15,3D,Fiber,Double,PLA
37.8,2.75,0.548,5.5,15,3D,Fiber,Double,PLA
37.8,2.75,0.549,5.51,15,3D,Fiber,Double,PLA
38.2,2.76,0.554,5.52,15,3D,Fiber,Double,PLA
38.2,2.76,0.554,5.52,15,3D,Fiber,Double,PLA
38.5,2.76,0.558,5.53,15,3D,Fiber,Double,PLA
39.1,2.77,0.567,5.53,15,3D,Fiber,Double,PLA
38.9,2.77,0.565,5.54,15,3D,Fiber,Double,PLA
39.2,2.77,0.569,5.55,15,3D,Fiber,Double,PLA
39.2,2.78,0.569,5.55,15,3D,Fiber,Double,PLA
39.4,2.78,0.571,5.56,15,3D,Fiber,Double,PLA
39.8,2.78,0.578,5.56,15,3D,Fiber,Double,PLA
39.9,2.78,0.579,5.57,15,3D,Fiber,Double,PLA
40,2.79,0.58,5.57,15,3D,Fiber,Double,PLA
40.1,2.79,0.582,5.58,15,3D,Fiber,Double,PLA
40.1,2.79,0.582,5.59,15,3D,Fiber,Double,PLA
40.7,2.8,0.591,5.59,15,3D,Fiber,Double,PLA
40.4,2.8,0.586,5.6,15,3D,Fiber,Double,PLA
40.2,2.8,0.584,5.6,15,3D,Fiber,Double,PLA
23.1,2.81,0.335,5.61,15,3D,Fiber,Double,PLA
21.1,2.81,0.306,5.62,15,3D,Fiber,Double,PLA
21,2.81,0.304,5.62,15,3D,Fiber,Double,PLA
19.8,2.81,0.287,5.63,15,3D,Fiber,Double,PLA
20.1,2.82,0.292,5.63,15,3D,Fiber,Double,PLA
20.1,2.82,0.292,5.64,15,3D,Fiber,Double,PLA
20,2.82,0.29,5.65,15,3D,Fiber,Double,PLA
19.9,2.83,0.289,5.65,15,3D,Fiber,Double,PLA
20.3,2.83,0.294,5.66,15,3D,Fiber,Double,PLA
20.6,2.83,0.3,5.66,15,3D,Fiber,Double,PLA
20.2,2.83,0.293,5.67,15,3D,Fiber,Double,PLA
20.4,2.84,0.296,5.68,15,3D,Fiber,Double,PLA
20.9,2.84,0.304,5.68,15,3D,Fiber,Double,PLA
20.8,2.84,0.303,5.69,15,3D,Fiber,Double,PLA
20.9,2.85,0.303,5.69,15,3D,Fiber,Double,PLA
21.2,2.85,0.308,5.7,15,3D,Fiber,Double,PLA
20.9,2.85,0.303,5.7,15,3D,Fiber,Double,PLA
21.5,2.86,0.313,5.71,15,3D,Fiber,Double,PLA
21.3,2.86,0.31,5.72,15,3D,Fiber,Double,PLA
21.7,2.86,0.316,5.72,15,3D,Fiber,Double,PLA
22,2.86,0.319,5.73,15,3D,Fiber,Double,PLA
21.5,2.87,0.313,5.73,15,3D,Fiber,Double,PLA
21.8,2.87,0.316,5.74,15,3D,Fiber,Double,PLA
22.5,2.87,0.327,5.75,15,3D,Fiber,Double,PLA
22.6,2.88,0.328,5.75,15,3D,Fiber,Double,PLA
22.5,2.88,0.327,5.76,15,3D,Fiber,Double,PLA
22.8,2.88,0.331,5.76,15,3D,Fiber,Double,PLA
23.1,2.89,0.335,5.77,15,3D,Fiber,Double,PLA
23.2,2.89,0.336,5.78,15,3D,Fiber,Double,PLA
23.3,2.89,0.338,5.78,15,3D,Fiber,Double,PLA
23.6,2.89,0.343,5.79,15,3D,Fiber,Double,PLA
23.5,2.9,0.342,5.79,15,3D,Fiber,Double,PLA
23.4,2.9,0.339,5.8,15,3D,Fiber,Double,PLA
23.7,2.9,0.344,5.81,15,3D,Fiber,Double,PLA
23.7,2.91,0.343,5.81,15,3D,Fiber,Double,PLA
5.04,2.91,0.0731,5.83,15,3D,Fiber,Double,PLA
