Repository: Nandhini-Essakimuthu/Metal_prediction

# Metal_prediction
It alllows you to predict which material will endure more weight using machine learning and the user interface using streamlit

File: csv files/20.___15_Hex_fiber_double_mesh_-_1.csv
Force (N),Position (mm),Stress (MPa),Strain (%),Infill%,Infill Type,Mesh Type,Number of mesh layer,Base Material
0.478,0,0.00694,0,15,Hex,Fiber,Double,PLA
0.259,0,0.00376,0,15,Hex,Fiber,Double,PLA
0.259,0,0.00376,0,15,Hex,Fiber,Double,PLA
0.165,0,0.0024,0,15,Hex,Fiber,Double,PLA
0.165,0,0.0024,0,15,Hex,Fiber,Double,PLA
0.234,0,0.00339,0,15,Hex,Fiber,Double,PLA
0.101,0,0.00147,0,15,Hex,Fiber,Double,PLA
0.403,0,0.00585,0,15,Hex,Fiber,Double,PLA
0.299,0,0.00433,0,15,Hex,Fiber,Double,PLA
0.103,0,0.00149,0,15,Hex,Fiber,Double,PLA
0.251,0,0.00365,0,15,Hex,Fiber,Double,PLA
0.252,0,0.00366,0,15,Hex,Fiber,Double,PLA
0.287,0,0.00416,0,15,Hex,Fiber,Double,PLA
0.288,0,0.00418,0,15,Hex,Fiber,Double,PLA
0.388,0,0.00563,0,15,Hex,Fiber,Double,PLA
0.202,0,0.00294,0,15,Hex,Fiber,Double,PLA
0.215,0,0.00311,0,15,Hex,Fiber,Double,PLA
0.251,0,0.00365,0,15,Hex,Fiber,Double,PLA
0.487,0,0.00707,0,15,Hex,Fiber,Double,PLA
0.168,0,0.00243,0,15,Hex,Fiber,Double,PLA
0.262,0,0.0038,0,15,Hex,Fiber,Double,PLA
0.233,0,0.00338,0,15,Hex,Fiber,Double,PLA
0.329,0,0.00478,0,15,Hex,Fiber,Double,PLA
0.225,0,0.00327,0,15,Hex,Fiber,Double,PLA
0.509,0,0.00739,0,15,Hex,Fiber,Double,PLA
0.409,0,0.00593,0,15,Hex,Fiber,Double,PLA
0.292,0,0.00424,0,15,Hex,Fiber,Double,PLA
0.266,0,0.00386,0,15,Hex,Fiber,Double,PLA
0.893,0.00101,0.013,0.00201,15,Hex,Fiber,Double,PLA
3.83,0.00391,0.0556,0.00782,15,Hex,Fiber,Double,PLA
4.96,0.0053,0.072,0.0106,15,Hex,Fiber,Double,PLA
7.49,0.008,0.109,0.016,15,Hex,Fiber,Double,PLA
9.83,0.0104,0.143,0.0208,15,Hex,Fiber,Double,PLA
12.1,0.0128,0.176,0.0256,15,Hex,Fiber,Double,PLA
14.6,0.0153,0.212,0.0307,15,Hex,Fiber,Double,PLA
17.6,0.0178,0.256,0.0357,15,Hex,Fiber,Double,PLA
20.3,0.0202,0.294,0.0405,15,Hex,Fiber,Double,PLA
23,0.0227,0.333,0.0455,15,Hex,Fiber,Double,PLA
25.5,0.0253,0.37,0.0507,15,Hex,Fiber,Double,PLA
28.3,0.0278,0.411,0.0557,15,Hex,Fiber,Double,PLA
30.7,0.0303,0.445,0.0605,15,Hex,Fiber,Double,PLA
33.2,0.0327,0.483,0.0653,15,Hex,Fiber,Double,PLA
35.6,0.0353,0.516,0.0705,15,Hex,Fiber,Double,PLA
38.2,0.0378,0.555,0.0756,15,Hex,Fiber,Double,PLA
41.2,0.0403,0.598,0.0806,15,Hex,Fiber,Double,PLA
43.4,0.0428,0.629,0.0855,15,Hex,Fiber,Double,PLA
45.7,0.0451,0.663,0.0901,15,Hex,Fiber,Double,PLA
48,0.0475,0.697,0.095,15,Hex,Fiber,Double,PLA
50.6,0.0501,0.734,0.1,15,Hex,Fiber,Double,PLA
53.1,0.0526,0.77,0.105,15,Hex,Fiber,Double,PLA
55.3,0.055,0.803,0.11,15,Hex,Fiber,Double,PLA
57.6,0.0573,0.837,0.115,15,Hex,Fiber,Double,PLA
62.8,0.0623,0.911,0.125,15,Hex,Fiber,Double,PLA
62.7,0.0625,0.91,0.125,15,Hex,Fiber,Double,PLA
65,0.0649,0.943,0.13,15,Hex,Fiber,Double,PLA
67,0.0673,0.973,0.135,15,Hex,Fiber,Double,PLA
69.8,0.0698,1.01,0.14,15,Hex,Fiber,Double,PLA
72.1,0.0722,1.05,0.144,15,Hex,Fiber,Double,PLA
74.2,0.0746,1.08,0.149,15,Hex,Fiber,Double,PLA
76.4,0.0771,1.11,0.154,15,Hex,Fiber,Double,PLA
78.9,0.0796,1.15,0.159,15,Hex,Fiber,Double,PLA
81.3,0.082,1.18,0.164,15,Hex,Fiber,Double,PLA
83.5,0.0844,1.21,0.169,15,Hex,Fiber,Double,PLA
85.7,0.0869,1.24,0.174,15,Hex,Fiber,Double,PLA
88.2,0.0893,1.28,0.179,15,Hex,Fiber,Double,PLA
90.1,0.0918,1.31,0.184,15,Hex,Fiber,Double,PLA
92.9,0.0942,1.35,0.188,15,Hex,Fiber,Double,PLA
94.7,0.0965,1.37,0.193,15,Hex,Fiber,Double,PLA
97,0.099,1.41,0.198,15,Hex,Fiber,Double,PLA
99.5,0.101,1.44,0.203,15,Hex,Fiber,Double,PLA
102,0.104,1.47,0.208,15,Hex,Fiber,Double,PLA
104,0.106,1.51,0.213,15,Hex,Fiber,Double,PLA
106,0.109,1.54,0.217,15,Hex,Fiber,Double,PLA
108,0.111,1.57,0.222,15,Hex,Fiber,Double,PLA
110,0.114,1.6,0.227,15,Hex,Fiber,Double,PLA
112,0.116,1.63,0.232,15,Hex,Fiber,Double,PLA
115,0.118,1.67,0.237,15,Hex,Fiber,Double,PLA
117,0.121,1.7,0.242,15,Hex,Fiber,Double,PLA
119,0.123,1.73,0.247,15,Hex,Fiber,Double,PLA
121,0.126,1.76,0.251,15,Hex,Fiber,Double,PLA
124,0.128,1.8,0.256,15,Hex,Fiber,Double,PLA
126,0.131,1.83,0.261,15,Hex,Fiber,Double,PLA
128,0.133,1.86,0.266,15,Hex,Fiber,Double,PLA
130,0.135,1.89,0.271,15,Hex,Fiber,Double,PLA
132,0.138,1.92,0.276,15,Hex,Fiber,Double,PLA
134,0.14,1.95,0.281,15,Hex,Fiber,Double,PLA
137,0.143,1.98,0.286,15,Hex,Fiber,Double,PLA
139,0.145,2.02,0.29,15,Hex,Fiber,Double,PLA
141,0.148,2.05,0.295,15,Hex,Fiber,Double,PLA
143,0.15,2.08,0.3,15,Hex,Fiber,Double,PLA
145,0.153,2.11,0.305,15,Hex,Fiber,Double,PLA
148,0.155,2.14,0.31,15,Hex,Fiber,Double,PLA
150,0.157,2.17,0.315,15,Hex,Fiber,Double,PLA
152,0.16,2.2,0.319,15,Hex,Fiber,Double,PLA
154,0.162,2.23,0.324,15,Hex,Fiber,Double,PLA
156,0.165,2.26,0.329,15,Hex,Fiber,Double,PLA
158,0.167,2.3,0.334,15,Hex,Fiber,Double,PLA
160,0.169,2.33,0.339,15,Hex,Fiber,Double,PLA
162,0.172,2.36,0.344,15,Hex,Fiber,Double,PLA
165,0.174,2.39,0.348,15,Hex,Fiber,Double,PLA
167,0.177,2.42,0.353,15,Hex,Fiber,Double,PLA
169,0.179,2.45,0.358,15,Hex,Fiber,Double,PLA
171,0.182,2.48,0.363,15,Hex,Fiber,Double,PLA
173,0.184,2.51,0.368,15,Hex,Fiber,Double,PLA
175,0.186,2.54,0.373,15,Hex,Fiber,Double,PLA
177,0.189,2.57,0.378,15,Hex,Fiber,Double,PLA
179,0.191,2.6,0.383,15,Hex,Fiber,Double,PLA
182,0.194,2.64,0.388,15,Hex,Fiber,Double,PLA
184,0.196,2.66,0.392,15,Hex,Fiber,Double,PLA
186,0.199,2.69,0.397,15,Hex,Fiber,Double,PLA
188,0.201,2.73,0.402,15,Hex,Fiber,Double,PLA
190,0.203,2.76,0.407,15,Hex,Fiber,Double,PLA
192,0.206,2.79,0.412,15,Hex,Fiber,Double,PLA
194,0.208,2.82,0.417,15,Hex,Fiber,Double,PLA
196,0.211,2.85,0.421,15,Hex,Fiber,Double,PLA
198,0.213,2.88,0.426,15,Hex,Fiber,Double,PLA
201,0.216,2.91,0.431,15,Hex,Fiber,Double,PLA
203,0.218,2.94,0.436,15,Hex,Fiber,Double,PLA
205,0.221,2.97,0.441,15,Hex,Fiber,Double,PLA
207,0.223,3,0.446,15,Hex,Fiber,Double,PLA
209,0.225,3.03,0.451,15,Hex,Fiber,Double,PLA
211,0.228,3.06,0.455,15,Hex,Fiber,Double,PLA
213,0.23,3.09,0.46,15,Hex,Fiber,Double,PLA
215,0.233,3.12,0.465,15,Hex,Fiber,Double,PLA
217,0.235,3.15,0.47,15,Hex,Fiber,Double,PLA
219,0.237,3.18,0.475,15,Hex,Fiber,Double,PLA
221,0.24,3.21,0.48,15,Hex,Fiber,Double,PLA
224,0.242,3.24,0.485,15,Hex,Fiber,Double,PLA
226,0.245,3.27,0.49,15,Hex,Fiber,Double,PLA
228,0.247,3.3,0.494,15,Hex,Fiber,Double,PLA
229,0.25,3.33,0.499,15,Hex,Fiber,Double,PLA
232,0.252,3.36,0.504,15,Hex,Fiber,Double,PLA
234,0.255,3.39,0.509,15,Hex,Fiber,Double,PLA
236,0.257,3.42,0.514,15,Hex,Fiber,Double,PLA
238,0.259,3.45,0.519,15,Hex,Fiber,Double,PLA
239,0.262,3.48,0.524,15,Hex,Fiber,Double,PLA
242,0.264,3.51,0.528,15,Hex,Fiber,Double,PLA
244,0.267,3.53,0.533,15,Hex,Fiber,Double,PLA
245,0.269,3.56,0.538,15,Hex,Fiber,Double,PLA
248,0.272,3.59,0.543,15,Hex,Fiber,Double,PLA
249,0.274,3.62,0.548,15,Hex,Fiber,Double,PLA
251,0.276,3.65,0.553,15,Hex,Fiber,Double,PLA
253,0.279,3.68,0.558,15,Hex,Fiber,Double,PLA
255,0.281,3.71,0.563,15,Hex,Fiber,Double,PLA
257,0.284,3.73,0.568,15,Hex,Fiber,Double,PLA
259,0.286,3.76,0.572,15,Hex,Fiber,Double,PLA
261,0.289,3.78,0.577,15,Hex,Fiber,Double,PLA
262,0.291,3.81,0.582,15,Hex,Fiber,Double,PLA
265,0.293,3.84,0.587,15,Hex,Fiber,Double,PLA
266,0.296,3.87,0.592,15,Hex,Fiber,Double,PLA
269,0.298,3.9,0.597,15,Hex,Fiber,Double,PLA
270,0.301,3.92,0.602,15,Hex,Fiber,Double,PLA
272,0.303,3.95,0.606,15,Hex,Fiber,Double,PLA
274,0.306,3.97,0.611,15,Hex,Fiber,Double,PLA
276,0.308,4,0.616,15,Hex,Fiber,Double,PLA
278,0.311,4.03,0.621,15,Hex,Fiber,Double,PLA
279,0.313,4.05,0.626,15,Hex,Fiber,Double,PLA
281,0.315,4.08,0.631,15,Hex,Fiber,Double,PLA
283,0.318,4.11,0.636,15,Hex,Fiber,Double,PLA
284,0.32,4.13,0.641,15,Hex,Fiber,Double,PLA
286,0.323,4.15,0.646,15,Hex,Fiber,Double,PLA
288,0.325,4.18,0.65,15,Hex,Fiber,Double,PLA
290,0.327,4.21,0.655,15,Hex,Fiber,Double,PLA
291,0.33,4.23,0.66,15,Hex,Fiber,Double,PLA
294,0.333,4.26,0.665,15,Hex,Fiber,Double,PLA
295,0.335,4.28,0.67,15,Hex,Fiber,Double,PLA
297,0.337,4.31,0.675,15,Hex,Fiber,Double,PLA
298,0.34,4.33,0.679,15,Hex,Fiber,Double,PLA
300,0.342,4.36,0.684,15,Hex,Fiber,Double,PLA
302,0.345,4.38,0.689,15,Hex,Fiber,Double,PLA
304,0.347,4.41,0.694,15,Hex,Fiber,Double,PLA
306,0.35,4.44,0.699,15,Hex,Fiber,Double,PLA
307,0.352,4.46,0.704,15,Hex,Fiber,Double,PLA
309,0.354,4.49,0.709,15,Hex,Fiber,Double,PLA
311,0.357,4.51,0.714,15,Hex,Fiber,Double,PLA
313,0.359,4.54,0.719,15,Hex,Fiber,Double,PLA
315,0.362,4.57,0.724,15,Hex,Fiber,Double,PLA
316,0.364,4.59,0.728,15,Hex,Fiber,Double,PLA
318,0.366,4.62,0.733,15,Hex,Fiber,Double,PLA
320,0.369,4.64,0.738,15,Hex,Fiber,Double,PLA
322,0.371,4.67,0.743,15,Hex,Fiber,Double,PLA
324,0.374,4.7,0.748,15,Hex,Fiber,Double,PLA
326,0.376,4.73,0.753,15,Hex,Fiber,Double,PLA
328,0.379,4.76,0.757,15,Hex,Fiber,Double,PLA
330,0.381,4.79,0.762,15,Hex,Fiber,Double,PLA
332,0.384,4.81,0.767,15,Hex,Fiber,Double,PLA
334,0.386,4.84,0.772,15,Hex,Fiber,Double,PLA
335,0.388,4.87,0.777,15,Hex,Fiber,Double,PLA
337,0.391,4.9,0.782,15,Hex,Fiber,Double,PLA
339,0.393,4.92,0.786,15,Hex,Fiber,Double,PLA
341,0.396,4.96,0.791,15,Hex,Fiber,Double,PLA
343,0.398,4.98,0.796,15,Hex,Fiber,Double,PLA
345,0.4,5.01,0.801,15,Hex,Fiber,Double,PLA
347,0.403,5.03,0.806,15,Hex,Fiber,Double,PLA
349,0.405,5.06,0.811,15,Hex,Fiber,Double,PLA
351,0.408,5.09,0.815,15,Hex,Fiber,Double,PLA
353,0.41,5.12,0.82,15,Hex,Fiber,Double,PLA
354,0.413,5.14,0.825,15,Hex,Fiber,Double,PLA
356,0.415,5.17,0.83,15,Hex,Fiber,Double,PLA
358,0.417,5.19,0.835,15,Hex,Fiber,Double,PLA
360,0.42,5.22,0.84,15,Hex,Fiber,Double,PLA
362,0.422,5.25,0.844,15,Hex,Fiber,Double,PLA
363,0.425,5.28,0.849,15,Hex,Fiber,Double,PLA
365,0.427,5.3,0.854,15,Hex,Fiber,Double,PLA
367,0.429,5.33,0.859,15,Hex,Fiber,Double,PLA
369,0.432,5.36,0.864,15,Hex,Fiber,Double,PLA
371,0.434,5.38,0.869,15,Hex,Fiber,Double,PLA
373,0.437,5.41,0.874,15,Hex,Fiber,Double,PLA
374,0.439,5.43,0.878,15,Hex,Fiber,Double,PLA
376,0.442,5.46,0.883,15,Hex,Fiber,Double,PLA
378,0.444,5.49,0.888,15,Hex,Fiber,Double,PLA
380,0.447,5.51,0.893,15,Hex,Fiber,Double,PLA
382,0.449,5.54,0.898,15,Hex,Fiber,Double,PLA
384,0.451,5.57,0.903,15,Hex,Fiber,Double,PLA
385,0.454,5.59,0.908,15,Hex,Fiber,Double,PLA
387,0.456,5.62,0.912,15,Hex,Fiber,Double,PLA
389,0.459,5.64,0.918,15,Hex,Fiber,Double,PLA
391,0.461,5.67,0.922,15,Hex,Fiber,Double,PLA
393,0.464,5.7,0.927,15,Hex,Fiber,Double,PLA
394,0.466,5.72,0.932,15,Hex,Fiber,Double,PLA
396,0.468,5.75,0.937,15,Hex,Fiber,Double,PLA
398,0.471,5.77,0.942,15,Hex,Fiber,Double,PLA
400,0.473,5.8,0.947,15,Hex,Fiber,Double,PLA
401,0.476,5.83,0.952,15,Hex,Fiber,Double,PLA
403,0.478,5.85,0.957,15,Hex,Fiber,Double,PLA
405,0.481,5.88,0.961,15,Hex,Fiber,Double,PLA
407,0.483,5.9,0.966,15,Hex,Fiber,Double,PLA
409,0.486,5.93,0.971,15,Hex,Fiber,Double,PLA
410,0.488,5.96,0.976,15,Hex,Fiber,Double,PLA
412,0.491,5.98,0.981,15,Hex,Fiber,Double,PLA
413,0.493,6,0.986,15,Hex,Fiber,Double,PLA
415,0.495,6.03,0.991,15,Hex,Fiber,Double,PLA
417,0.498,6.05,0.996,15,Hex,Fiber,Double,PLA
419,0.5,6.08,1,15,Hex,Fiber,Double,PLA
421,0.503,6.11,1.01,15,Hex,Fiber,Double,PLA
422,0.505,6.12,1.01,15,Hex,Fiber,Double,PLA
424,0.508,6.15,1.02,15,Hex,Fiber,Double,PLA
426,0.51,6.18,1.02,15,Hex,Fiber,Double,PLA
428,0.512,6.21,1.02,15,Hex,Fiber,Double,PLA
429,0.515,6.23,1.03,15,Hex,Fiber,Double,PLA
431,0.517,6.25,1.03,15,Hex,Fiber,Double,PLA
432,0.52,6.27,1.04,15,Hex,Fiber,Double,PLA
434,0.522,6.3,1.04,15,Hex,Fiber,Double,PLA
436,0.525,6.33,1.05,15,Hex,Fiber,Double,PLA
438,0.527,6.35,1.05,15,Hex,Fiber,Double,PLA
439,0.53,6.38,1.06,15,Hex,Fiber,Double,PLA
441,0.532,6.4,1.06,15,Hex,Fiber,Double,PLA
443,0.534,6.42,1.07,15,Hex,Fiber,Double,PLA
448,0.537,6.49,1.07,15,Hex,Fiber,Double,PLA
447,0.539,6.48,1.08,15,Hex,Fiber,Double,PLA
448,0.542,6.5,1.08,15,Hex,Fiber,Double,PLA
450,0.544,6.53,1.09,15,Hex,Fiber,Double,PLA
451,0.546,6.55,1.09,15,Hex,Fiber,Double,PLA
453,0.549,6.57,1.1,15,Hex,Fiber,Double,PLA
455,0.551,6.6,1.1,15,Hex,Fiber,Double,PLA
457,0.554,6.63,1.11,15,Hex,Fiber,Double,PLA
458,0.556,6.65,1.11,15,Hex,Fiber,Double,PLA
460,0.559,6.67,1.12,15,Hex,Fiber,Double,PLA
461,0.561,6.7,1.12,15,Hex,Fiber,Double,PLA
463,0.564,6.72,1.13,15,Hex,Fiber,Double,PLA
465,0.566,6.74,1.13,15,Hex,Fiber,Double,PLA
467,0.568,6.78,1.14,15,Hex,Fiber,Double,PLA
468,0.571,6.8,1.14,15,Hex,Fiber,Double,PLA
470,0.573,6.82,1.15,15,Hex,Fiber,Double,PLA
472,0.576,6.85,1.15,15,Hex,Fiber,Double,PLA
474,0.578,6.87,1.16,15,Hex,Fiber,Double,PLA
475,0.581,6.9,1.16,15,Hex,Fiber,Double,PLA
477,0.583,6.92,1.17,15,Hex,Fiber,Double,PLA
479,0.585,6.95,1.17,15,Hex,Fiber,Double,PLA
480,0.588,6.97,1.18,15,Hex,Fiber,Double,PLA
482,0.59,7,1.18,15,Hex,Fiber,Double,PLA
484,0.593,7.02,1.19,15,Hex,Fiber,Double,PLA
486,0.595,7.05,1.19,15,Hex,Fiber,Double,PLA
487,0.598,7.07,1.2,15,Hex,Fiber,Double,PLA
489,0.6,7.1,1.2,15,Hex,Fiber,Double,PLA
491,0.602,7.13,1.2,15,Hex,Fiber,Double,PLA
493,0.605,7.15,1.21,15,Hex,Fiber,Double,PLA
494,0.607,7.17,1.21,15,Hex,Fiber,Double,PLA
496,0.61,7.2,1.22,15,Hex,Fiber,Double,PLA
498,0.612,7.22,1.22,15,Hex,Fiber,Double,PLA
499,0.615,7.25,1.23,15,Hex,Fiber,Double,PLA
501,0.617,7.28,1.23,15,Hex,Fiber,Double,PLA
503,0.619,7.3,1.24,15,Hex,Fiber,Double,PLA
505,0.622,7.32,1.24,15,Hex,Fiber,Double,PLA
507,0.624,7.35,1.25,15,Hex,Fiber,Double,PLA
508,0.627,7.38,1.25,15,Hex,Fiber,Double,PLA
510,0.629,7.4,1.26,15,Hex,Fiber,Double,PLA
512,0.632,7.43,1.26,15,Hex,Fiber,Double,PLA
514,0.634,7.45,1.27,15,Hex,Fiber,Double,PLA
515,0.636,7.48,1.27,15,Hex,Fiber,Double,PLA
517,0.639,7.5,1.28,15,Hex,Fiber,Double,PLA
519,0.641,7.53,1.28,15,Hex,Fiber,Double,PLA
520,0.644,7.55,1.29,15,Hex,Fiber,Double,PLA
522,0.646,7.58,1.29,15,Hex,Fiber,Double,PLA
524,0.649,7.6,1.3,15,Hex,Fiber,Double,PLA
526,0.651,7.63,1.3,15,Hex,Fiber,Double,PLA
527,0.654,7.65,1.31,15,Hex,Fiber,Double,PLA
529,0.656,7.68,1.31,15,Hex,Fiber,Double,PLA
531,0.658,7.71,1.32,15,Hex,Fiber,Double,PLA
532,0.661,7.72,1.32,15,Hex,Fiber,Double,PLA
534,0.663,7.75,1.33,15,Hex,Fiber,Double,PLA
536,0.666,7.78,1.33,15,Hex,Fiber,Double,PLA
538,0.668,7.81,1.34,15,Hex,Fiber,Double,PLA
539,0.671,7.83,1.34,15,Hex,Fiber,Double,PLA
541,0.673,7.85,1.35,15,Hex,Fiber,Double,PLA
543,0.676,7.87,1.35,15,Hex,Fiber,Double,PLA
544,0.678,7.9,1.36,15,Hex,Fiber,Double,PLA
546,0.68,7.93,1.36,15,Hex,Fiber,Double,PLA
548,0.683,7.96,1.37,15,Hex,Fiber,Double,PLA
550,0.685,7.98,1.37,15,Hex,Fiber,Double,PLA
552,0.688,8,1.38,15,Hex,Fiber,Double,PLA
553,0.69,8.03,1.38,15,Hex,Fiber,Double,PLA
555,0.692,8.05,1.38,15,Hex,Fiber,Double,PLA
556,0.695,8.07,1.39,15,Hex,Fiber,Double,PLA
558,0.697,8.1,1.39,15,Hex,Fiber,Double,PLA
560,0.7,8.12,1.4,15,Hex,Fiber,Double,PLA
562,0.702,8.15,1.4,15,Hex,Fiber,Double,PLA
563,0.705,8.17,1.41,15,Hex,Fiber,Double,PLA
565,0.707,8.2,1.41,15,Hex,Fiber,Double,PLA
566,0.709,8.22,1.42,15,Hex,Fiber,Double,PLA
568,0.712,8.25,1.42,15,Hex,Fiber,Double,PLA
570,0.714,8.27,1.43,15,Hex,Fiber,Double,PLA
572,0.717,8.3,1.43,15,Hex,Fiber,Double,PLA
573,0.719,8.32,1.44,15,Hex,Fiber,Double,PLA
575,0.722,8.35,1.44,15,Hex,Fiber,Double,PLA
577,0.724,8.37,1.45,15,Hex,Fiber,Double,PLA
578,0.726,8.39,1.45,15,Hex,Fiber,Double,PLA
580,0.729,8.42,1.46,15,Hex,Fiber,Double,PLA
582,0.731,8.45,1.46,15,Hex,Fiber,Double,PLA
584,0.734,8.47,1.47,15,Hex,Fiber,Double,PLA
585,0.736,8.49,1.47,15,Hex,Fiber,Double,PLA
587,0.739,8.52,1.48,15,Hex,Fiber,Double,PLA
589,0.741,8.55,1.48,15,Hex,Fiber,Double,PLA
590,0.744,8.56,1.49,15,Hex,Fiber,Double,PLA
592,0.746,8.6,1.49,15,Hex,Fiber,Double,PLA
594,0.748,8.62,1.5,15,Hex,Fiber,Double,PLA
595,0.751,8.64,1.5,15,Hex,Fiber,Double,PLA
597,0.753,8.66,1.51,15,Hex,Fiber,Double,PLA
599,0.756,8.69,1.51,15,Hex,Fiber,Double,PLA
600,0.758,8.71,1.52,15,Hex,Fiber,Double,PLA
602,0.761,8.74,1.52,15,Hex,Fiber,Double,PLA
603,0.763,8.76,1.53,15,Hex,Fiber,Double,PLA
605,0.765,8.79,1.53,15,Hex,Fiber,Double,PLA
607,0.768,8.81,1.54,15,Hex,Fiber,Double,PLA
608,0.77,8.83,1.54,15,Hex,Fiber,Double,PLA
610,0.773,8.85,1.55,15,Hex,Fiber,Double,PLA
611,0.775,8.87,1.55,15,Hex,Fiber,Double,PLA
614,0.778,8.91,1.56,15,Hex,Fiber,Double,PLA
615,0.78,8.93,1.56,15,Hex,Fiber,Double,PLA
617,0.782,8.95,1.56,15,Hex,Fiber,Double,PLA
619,0.785,8.98,1.57,15,Hex,Fiber,Double,PLA
620,0.787,9,1.57,15,Hex,Fiber,Double,PLA
622,0.79,9.02,1.58,15,Hex,Fiber,Double,PLA
623,0.792,9.05,1.58,15,Hex,Fiber,Double,PLA
625,0.795,9.07,1.59,15,Hex,Fiber,Double,PLA
627,0.797,9.1,1.59,15,Hex,Fiber,Double,PLA
628,0.799,9.12,1.6,15,Hex,Fiber,Double,PLA
629,0.802,9.14,1.6,15,Hex,Fiber,Double,PLA
631,0.804,9.16,1.61,15,Hex,Fiber,Double,PLA
633,0.807,9.18,1.61,15,Hex,Fiber,Double,PLA
634,0.809,9.21,1.62,15,Hex,Fiber,Double,PLA
636,0.812,9.23,1.62,15,Hex,Fiber,Double,PLA
637,0.814,9.25,1.63,15,Hex,Fiber,Double,PLA
639,0.816,9.28,1.63,15,Hex,Fiber,Double,PLA
641,0.819,9.3,1.64,15,Hex,Fiber,Double,PLA
642,0.821,9.32,1.64,15,Hex,Fiber,Double,PLA
643,0.824,9.34,1.65,15,Hex,Fiber,Double,PLA
646,0.826,9.37,1.65,15,Hex,Fiber,Double,PLA
647,0.829,9.39,1.66,15,Hex,Fiber,Double,PLA
649,0.831,9.42,1.66,15,Hex,Fiber,Double,PLA
650,0.833,9.44,1.67,15,Hex,Fiber,Double,PLA
652,0.836,9.46,1.67,15,Hex,Fiber,Double,PLA
654,0.838,9.48,1.68,15,Hex,Fiber,Double,PLA
655,0.841,9.5,1.68,15,Hex,Fiber,Double,PLA
656,0.843,9.53,1.69,15,Hex,Fiber,Double,PLA
658,0.846,9.55,1.69,15,Hex,Fiber,Double,PLA
660,0.848,9.57,1.7,15,Hex,Fiber,Double,PLA
662,0.85,9.6,1.7,15,Hex,Fiber,Double,PLA
662,0.853,9.61,1.71,15,Hex,Fiber,Double,PLA
665,0.855,9.64,1.71,15,Hex,Fiber,Double,PLA
666,0.858,9.67,1.72,15,Hex,Fiber,Double,PLA
668,0.86,9.69,1.72,15,Hex,Fiber,Double,PLA
669,0.863,9.71,1.73,15,Hex,Fiber,Double,PLA
671,0.865,9.73,1.73,15,Hex,Fiber,Double,PLA
673,0.867,9.76,1.73,15,Hex,Fiber,Double,PLA
674,0.87,9.78,1.74,15,Hex,Fiber,Double,PLA
676,0.873,9.81,1.75,15,Hex,Fiber,Double,PLA
678,0.875,9.83,1.75,15,Hex,Fiber,Double,PLA
679,0.877,9.85,1.75,15,Hex,Fiber,Double,PLA
680,0.88,9.88,1.76,15,Hex,Fiber,Double,PLA
682,0.882,9.9,1.76,15,Hex,Fiber,Double,PLA
684,0.885,9.92,1.77,15,Hex,Fiber,Double,PLA
685,0.887,9.95,1.77,15,Hex,Fiber,Double,PLA
687,0.889,9.97,1.78,15,Hex,Fiber,Double,PLA
688,0.892,9.99,1.78,15,Hex,Fiber,Double,PLA
690,0.894,10,1.79,15,Hex,Fiber,Double,PLA
692,0.897,10,1.79,15,Hex,Fiber,Double,PLA
693,0.899,10.1,1.8,15,Hex,Fiber,Double,PLA
695,0.902,10.1,1.8,15,Hex,Fiber,Double,PLA
696,0.904,10.1,1.81,15,Hex,Fiber,Double,PLA
698,0.906,10.1,1.81,15,Hex,Fiber,Double,PLA
699,0.909,10.1,1.82,15,Hex,Fiber,Double,PLA
701,0.911,10.2,1.82,15,Hex,Fiber,Double,PLA
703,0.914,10.2,1.83,15,Hex,Fiber,Double,PLA
704,0.916,10.2,1.83,15,Hex,Fiber,Double,PLA
706,0.919,10.2,1.84,15,Hex,Fiber,Double,PLA
707,0.921,10.3,1.84,15,Hex,Fiber,Double,PLA
709,0.923,10.3,1.85,15,Hex,Fiber,Double,PLA
711,0.926,10.3,1.85,15,Hex,Fiber,Double,PLA
712,0.928,10.3,1.86,15,Hex,Fiber,Double,PLA
713,0.931,10.4,1.86,15,Hex,Fiber,Double,PLA
715,0.933,10.4,1.87,15,Hex,Fiber,Double,PLA
716,0.936,10.4,1.87,15,Hex,Fiber,Double,PLA
718,0.938,10.4,1.88,15,Hex,Fiber,Double,PLA
720,0.941,10.4,1.88,15,Hex,Fiber,Double,PLA
721,0.943,10.5,1.89,15,Hex,Fiber,Double,PLA
723,0.945,10.5,1.89,15,Hex,Fiber,Double,PLA
724,0.948,10.5,1.9,15,Hex,Fiber,Double,PLA
726,0.95,10.5,1.9,15,Hex,Fiber,Double,PLA
727,0.953,10.6,1.91,15,Hex,Fiber,Double,PLA
729,0.955,10.6,1.91,15,Hex,Fiber,Double,PLA
730,0.958,10.6,1.92,15,Hex,Fiber,Double,PLA
732,0.96,10.6,1.92,15,Hex,Fiber,Double,PLA
733,0.962,10.6,1.92,15,Hex,Fiber,Double,PLA
735,0.965,10.7,1.93,15,Hex,Fiber,Double,PLA
736,0.967,10.7,1.93,15,Hex,Fiber,Double,PLA
738,0.97,10.7,1.94,15,Hex,Fiber,Double,PLA
740,0.972,10.7,1.94,15,Hex,Fiber,Double,PLA
741,0.974,10.8,1.95,15,Hex,Fiber,Double,PLA
742,0.977,10.8,1.95,15,Hex,Fiber,Double,PLA
744,0.979,10.8,1.96,15,Hex,Fiber,Double,PLA
746,0.982,10.8,1.96,15,Hex,Fiber,Double,PLA
747,0.984,10.8,1.97,15,Hex,Fiber,Double,PLA
749,0.987,10.9,1.97,15,Hex,Fiber,Double,PLA
750,0.989,10.9,1.98,15,Hex,Fiber,Double,PLA
752,0.991,10.9,1.98,15,Hex,Fiber,Double,PLA
753,0.994,10.9,1.99,15,Hex,Fiber,Double,PLA
755,0.996,11,1.99,15,Hex,Fiber,Double,PLA
756,0.999,11,2,15,Hex,Fiber,Double,PLA
758,1,11,2,15,Hex,Fiber,Double,PLA
759,1,11,2.01,15,Hex,Fiber,Double,PLA
761,1.01,11,2.01,15,Hex,Fiber,Double,PLA
762,1.01,11.1,2.02,15,Hex,Fiber,Double,PLA
764,1.01,11.1,2.02,15,Hex,Fiber,Double,PLA
765,1.01,11.1,2.03,15,Hex,Fiber,Double,PLA
767,1.02,11.1,2.03,15,Hex,Fiber,Double,PLA
768,1.02,11.2,2.04,15,Hex,Fiber,Double,PLA
770,1.02,11.2,2.04,15,Hex,Fiber,Double,PLA
771,1.02,11.2,2.05,15,Hex,Fiber,Double,PLA
773,1.03,11.2,2.05,15,Hex,Fiber,Double,PLA
774,1.03,11.2,2.06,15,Hex,Fiber,Double,PLA
776,1.03,11.3,2.06,15,Hex,Fiber,Double,PLA
777,1.03,11.3,2.07,15,Hex,Fiber,Double,PLA
779,1.04,11.3,2.07,15,Hex,Fiber,Double,PLA
780,1.04,11.3,2.08,15,Hex,Fiber,Double,PLA
782,1.04,11.3,2.08,15,Hex,Fiber,Double,PLA
783,1.04,11.4,2.08,15,Hex,Fiber,Double,PLA
785,1.04,11.4,2.09,15,Hex,Fiber,Double,PLA
786,1.05,11.4,2.09,15,Hex,Fiber,Double,PLA
788,1.05,11.4,2.1,15,Hex,Fiber,Double,PLA
789,1.05,11.5,2.1,15,Hex,Fiber,Double,PLA
791,1.05,11.5,2.11,15,Hex,Fiber,Double,PLA
792,1.06,11.5,2.11,15,Hex,Fiber,Double,PLA
794,1.06,11.5,2.12,15,Hex,Fiber,Double,PLA
795,1.06,11.5,2.12,15,Hex,Fiber,Double,PLA
797,1.06,11.6,2.13,15,Hex,Fiber,Double,PLA
798,1.07,11.6,2.13,15,Hex,Fiber,Double,PLA
800,1.07,11.6,2.14,15,Hex,Fiber,Double,PLA
801,1.07,11.6,2.14,15,Hex,Fiber,Double,PLA
802,1.07,11.6,2.15,15,Hex,Fiber,Double,PLA
804,1.08,11.7,2.15,15,Hex,Fiber,Double,PLA
805,1.08,11.7,2.16,15,Hex,Fiber,Double,PLA
807,1.08,11.7,2.16,15,Hex,Fiber,Double,PLA
808,1.08,11.7,2.17,15,Hex,Fiber,Double,PLA
810,1.09,11.8,2.17,15,Hex,Fiber,Double,PLA
811,1.09,11.8,2.18,15,Hex,Fiber,Double,PLA
813,1.09,11.8,2.18,15,Hex,Fiber,Double,PLA
814,1.09,11.8,2.19,15,Hex,Fiber,Double,PLA
815,1.1,11.8,2.19,15,Hex,Fiber,Double,PLA
817,1.1,11.9,2.2,15,Hex,Fiber,Double,PLA
819,1.1,11.9,2.2,15,Hex,Fiber,Double,PLA
820,1.1,11.9,2.21,15,Hex,Fiber,Double,PLA
822,1.11,11.9,2.21,15,Hex,Fiber,Double,PLA
823,1.11,11.9,2.22,15,Hex,Fiber,Double,PLA
824,1.11,12,2.22,15,Hex,Fiber,Double,PLA
825,1.11,12,2.23,15,Hex,Fiber,Double,PLA
827,1.12,12,2.23,15,Hex,Fiber,Double,PLA
829,1.12,12,2.24,15,Hex,Fiber,Double,PLA
830,1.12,12,2.24,15,Hex,Fiber,Double,PLA
831,1.12,12.1,2.25,15,Hex,Fiber,Double,PLA
833,1.13,12.1,2.25,15,Hex,Fiber,Double,PLA
835,1.13,12.1,2.26,15,Hex,Fiber,Double,PLA
836,1.13,12.1,2.26,15,Hex,Fiber,Double,PLA
837,1.13,12.1,2.26,15,Hex,Fiber,Double,PLA
839,1.13,12.2,2.27,15,Hex,Fiber,Double,PLA
840,1.14,12.2,2.27,15,Hex,Fiber,Double,PLA
841,1.14,12.2,2.28,15,Hex,Fiber,Double,PLA
843,1.14,12.2,2.28,15,Hex,Fiber,Double,PLA
844,1.14,12.2,2.29,15,Hex,Fiber,Double,PLA
845,1.15,12.3,2.29,15,Hex,Fiber,Double,PLA
847,1.15,12.3,2.3,15,Hex,Fiber,Double,PLA
848,1.15,12.3,2.3,15,Hex,Fiber,Double,PLA
850,1.15,12.3,2.31,15,Hex,Fiber,Double,PLA
851,1.16,12.4,2.31,15,Hex,Fiber,Double,PLA
852,1.16,12.4,2.32,15,Hex,Fiber,Double,PLA
854,1.16,12.4,2.32,15,Hex,Fiber,Double,PLA
855,1.16,12.4,2.33,15,Hex,Fiber,Double,PLA
857,1.17,12.4,2.33,15,Hex,Fiber,Double,PLA
858,1.17,12.5,2.34,15,Hex,Fiber,Double,PLA
859,1.17,12.5,2.34,15,Hex,Fiber,Double,PLA
861,1.17,12.5,2.35,15,Hex,Fiber,Double,PLA
862,1.18,12.5,2.35,15,Hex,Fiber,Double,PLA
863,1.18,12.5,2.36,15,Hex,Fiber,Double,PLA
865,1.18,12.5,2.36,15,Hex,Fiber,Double,PLA
866,1.18,12.6,2.37,15,Hex,Fiber,Double,PLA
867,1.19,12.6,2.37,15,Hex,Fiber,Double,PLA
869,1.19,12.6,2.38,15,Hex,Fiber,Double,PLA
870,1.19,12.6,2.38,15,Hex,Fiber,Double,PLA
871,1.19,12.6,2.39,15,Hex,Fiber,Double,PLA
873,1.2,12.7,2.39,15,Hex,Fiber,Double,PLA
874,1.2,12.7,2.4,15,Hex,Fiber,Double,PLA
876,1.2,12.7,2.4,15,Hex,Fiber,Double,PLA
877,1.2,12.7,2.41,15,Hex,Fiber,Double,PLA
878,1.21,12.7,2.41,15,Hex,Fiber,Double,PLA
880,1.21,12.8,2.42,15,Hex,Fiber,Double,PLA
881,1.21,12.8,2.42,15,Hex,Fiber,Double,PLA
882,1.21,12.8,2.43,15,Hex,Fiber,Double,PLA
884,1.22,12.8,2.43,15,Hex,Fiber,Double,PLA
885,1.22,12.8,2.44,15,Hex,Fiber,Double,PLA
886,1.22,12.9,2.44,15,Hex,Fiber,Double,PLA
888,1.22,12.9,2.44,15,Hex,Fiber,Double,PLA
889,1.22,12.9,2.45,15,Hex,Fiber,Double,PLA
890,1.23,12.9,2.45,15,Hex,Fiber,Double,PLA
892,1.23,12.9,2.46,15,Hex,Fiber,Double,PLA
893,1.23,13,2.46,15,Hex,Fiber,Double,PLA
895,1.23,13,2.47,15,Hex,Fiber,Double,PLA
896,1.24,13,2.47,15,Hex,Fiber,Double,PLA
897,1.24,13,2.48,15,Hex,Fiber,Double,PLA
899,1.24,13,2.48,15,Hex,Fiber,Double,PLA
900,1.24,13.1,2.49,15,Hex,Fiber,Double,PLA
901,1.25,13.1,2.49,15,Hex,Fiber,Double,PLA
902,1.25,13.1,2.5,15,Hex,Fiber,Double,PLA
904,1.25,13.1,2.5,15,Hex,Fiber,Double,PLA
905,1.25,13.1,2.51,15,Hex,Fiber,Double,PLA
906,1.26,13.2,2.51,15,Hex,Fiber,Double,PLA
908,1.26,13.2,2.52,15,Hex,Fiber,Double,PLA
909,1.26,13.2,2.52,15,Hex,Fiber,Double,PLA
911,1.26,13.2,2.53,15,Hex,Fiber,Double,PLA
912,1.27,13.2,2.53,15,Hex,Fiber,Double,PLA
913,1.27,13.3,2.54,15,Hex,Fiber,Double,PLA
914,1.27,13.3,2.54,15,Hex,Fiber,Double,PLA
916,1.27,13.3,2.55,15,Hex,Fiber,Double,PLA
917,1.28,13.3,2.55,15,Hex,Fiber,Double,PLA
918,1.28,13.3,2.56,15,Hex,Fiber,Double,PLA
919,1.28,13.3,2.56,15,Hex,Fiber,Double,PLA
921,1.28,13.4,2.57,15,Hex,Fiber,Double,PLA
922,1.29,13.4,2.57,15,Hex,Fiber,Double,PLA
923,1.29,13.4,2.58,15,Hex,Fiber,Double,PLA
924,1.29,13.4,2.58,15,Hex,Fiber,Double,PLA
926,1.29,13.4,2.59,15,Hex,Fiber,Double,PLA
927,1.3,13.5,2.59,15,Hex,Fiber,Double,PLA
928,1.3,13.5,2.6,15,Hex,Fiber,Double,PLA
929,1.3,13.5,2.6,15,Hex,Fiber,Double,PLA
930,1.3,13.5,2.61,15,Hex,Fiber,Double,PLA
932,1.31,13.5,2.61,15,Hex,Fiber,Double,PLA
933,1.31,13.5,2.62,15,Hex,Fiber,Double,PLA
934,1.31,13.6,2.62,15,Hex,Fiber,Double,PLA
935,1.31,13.6,2.62,15,Hex,Fiber,Double,PLA
937,1.31,13.6,2.63,15,Hex,Fiber,Double,PLA
938,1.32,13.6,2.63,15,Hex,Fiber,Double,PLA
939,1.32,13.6,2.64,15,Hex,Fiber,Double,PLA
940,1.32,13.6,2.64,15,Hex,Fiber,Double,PLA
941,1.32,13.7,2.65,15,Hex,Fiber,Double,PLA
943,1.33,13.7,2.65,15,Hex,Fiber,Double,PLA
944,1.33,13.7,2.66,15,Hex,Fiber,Double,PLA
945,1.33,13.7,2.66,15,Hex,Fiber,Double,PLA
946,1.33,13.7,2.67,15,Hex,Fiber,Double,PLA
947,1.34,13.8,2.67,15,Hex,Fiber,Double,PLA
948,1.34,13.8,2.68,15,Hex,Fiber,Double,PLA
950,1.34,13.8,2.68,15,Hex,Fiber,Double,PLA
951,1.34,13.8,2.69,15,Hex,Fiber,Double,PLA
952,1.35,13.8,2.69,15,Hex,Fiber,Double,PLA
954,1.35,13.8,2.7,15,Hex,Fiber,Double,PLA
954,1.35,13.8,2.7,15,Hex,Fiber,Double,PLA
956,1.35,13.9,2.71,15,Hex,Fiber,Double,PLA
957,1.36,13.9,2.71,15,Hex,Fiber,Double,PLA
958,1.36,13.9,2.72,15,Hex,Fiber,Double,PLA
959,1.36,13.9,2.72,15,Hex,Fiber,Double,PLA
960,1.36,13.9,2.73,15,Hex,Fiber,Double,PLA
961,1.37,14,2.73,15,Hex,Fiber,Double,PLA
963,1.37,14,2.74,15,Hex,Fiber,Double,PLA
964,1.37,14,2.74,15,Hex,Fiber,Double,PLA
965,1.37,14,2.75,15,Hex,Fiber,Double,PLA
966,1.38,14,2.75,15,Hex,Fiber,Double,PLA
967,1.38,14,2.76,15,Hex,Fiber,Double,PLA
968,1.38,14.1,2.76,15,Hex,Fiber,Double,PLA
970,1.38,14.1,2.77,15,Hex,Fiber,Double,PLA
971,1.39,14.1,2.77,15,Hex,Fiber,Double,PLA
972,1.39,14.1,2.78,15,Hex,Fiber,Double,PLA
973,1.39,14.1,2.78,15,Hex,Fiber,Double,PLA
974,1.39,14.1,2.78,15,Hex,Fiber,Double,PLA
975,1.4,14.2,2.79,15,Hex,Fiber,Double,PLA
977,1.4,14.2,2.79,15,Hex,Fiber,Double,PLA
977,1.4,14.2,2.8,15,Hex,Fiber,Double,PLA
978,1.4,14.2,2.8,15,Hex,Fiber,Double,PLA
980,1.4,14.2,2.81,15,Hex,Fiber,Double,PLA
981,1.41,14.2,2.81,15,Hex,Fiber,Double,PLA
982,1.41,14.3,2.82,15,Hex,Fiber,Double,PLA
983,1.41,14.3,2.82,15,Hex,Fiber,Double,PLA
984,1.41,14.3,2.83,15,Hex,Fiber,Double,PLA
985,1.42,14.3,2.83,15,Hex,Fiber,Double,PLA
986,1.42,14.3,2.84,15,Hex,Fiber,Double,PLA
987,1.42,14.3,2.84,15,Hex,Fiber,Double,PLA
988,1.42,14.3,2.85,15,Hex,Fiber,Double,PLA
989,1.43,14.4,2.85,15,Hex,Fiber,Double,PLA
990,1.43,14.4,2.86,15,Hex,Fiber,Double,PLA
991,1.43,14.4,2.86,15,Hex,Fiber,Double,PLA
992,1.43,14.4,2.87,15,Hex,Fiber,Double,PLA
993,1.44,14.4,2.87,15,Hex,Fiber,Double,PLA
994,1.44,14.4,2.88,15,Hex,Fiber,Double,PLA
996,1.44,14.4,2.88,15,Hex,Fiber,Double,PLA
996,1.44,14.5,2.89,15,Hex,Fiber,Double,PLA
997,1.45,14.5,2.89,15,Hex,Fiber,Double,PLA
998,1.45,14.5,2.9,15,Hex,Fiber,Double,PLA
999,1.45,14.5,2.9,15,Hex,Fiber,Double,PLA
1000,1.45,14.5,2.91,15,Hex,Fiber,Double,PLA
1000,1.46,14.5,2.91,15,Hex,Fiber,Double,PLA
1000,1.46,14.6,2.92,15,Hex,Fiber,Double,PLA
1000,1.46,14.6,2.92,15,Hex,Fiber,Double,PLA
1000,1.46,14.6,2.93,15,Hex,Fiber,Double,PLA
1010,1.47,14.6,2.93,15,Hex,Fiber,Double,PLA
1010,1.47,14.6,2.94,15,Hex,Fiber,Double,PLA
1010,1.47,14.6,2.94,15,Hex,Fiber,Double,PLA
1010,1.47,14.6,2.95,15,Hex,Fiber,Double,PLA
1010,1.48,14.6,2.95,15,Hex,Fiber,Double,PLA
1010,1.48,14.7,2.96,15,Hex,Fiber,Double,PLA
1010,1.48,14.7,2.96,15,Hex,Fiber,Double,PLA
1010,1.48,14.7,2.97,15,Hex,Fiber,Double,PLA
1010,1.48,14.7,2.97,15,Hex,Fiber,Double,PLA
1010,1.49,14.7,2.97,15,Hex,Fiber,Double,PLA
1010,1.49,14.7,2.98,15,Hex,Fiber,Double,PLA
1020,1.49,14.7,2.98,15,Hex,Fiber,Double,PLA
1020,1.49,14.7,2.99,15,Hex,Fiber,Double,PLA
1020,1.5,14.8,2.99,15,Hex,Fiber,Double,PLA
1020,1.5,14.8,3,15,Hex,Fiber,Double,PLA
1020,1.5,14.8,3,15,Hex,Fiber,Double,PLA
1020,1.5,14.8,3.01,15,Hex,Fiber,Double,PLA
1020,1.51,14.8,3.01,15,Hex,Fiber,Double,PLA
1020,1.51,14.8,3.02,15,Hex,Fiber,Double,PLA
1020,1.51,14.8,3.02,15,Hex,Fiber,Double,PLA
1020,1.51,14.8,3.03,15,Hex,Fiber,Double,PLA
1020,1.52,14.9,3.03,15,Hex,Fiber,Double,PLA
1020,1.52,14.9,3.04,15,Hex,Fiber,Double,PLA
1030,1.52,14.9,3.04,15,Hex,Fiber,Double,PLA
1030,1.52,14.9,3.05,15,Hex,Fiber,Double,PLA
1030,1.53,14.9,3.05,15,Hex,Fiber,Double,PLA
1030,1.53,14.9,3.06,15,Hex,Fiber,Double,PLA
1030,1.53,14.9,3.06,15,Hex,Fiber,Double,PLA
1030,1.53,14.9,3.07,15,Hex,Fiber,Double,PLA
1030,1.54,14.9,3.07,15,Hex,Fiber,Double,PLA
1030,1.54,15,3.08,15,Hex,Fiber,Double,PLA
1030,1.54,15,3.08,15,Hex,Fiber,Double,PLA
1030,1.54,15,3.09,15,Hex,Fiber,Double,PLA
1030,1.55,15,3.09,15,Hex,Fiber,Double,PLA
1030,1.55,15,3.1,15,Hex,Fiber,Double,PLA
1030,1.55,15,3.1,15,Hex,Fiber,Double,PLA
1030,1.55,15,3.11,15,Hex,Fiber,Double,PLA
1040,1.56,15,3.11,15,Hex,Fiber,Double,PLA
1040,1.56,15,3.12,15,Hex,Fiber,Double,PLA
1040,1.56,15,3.12,15,Hex,Fiber,Double,PLA
1040,1.56,15.1,3.13,15,Hex,Fiber,Double,PLA
1040,1.57,15.1,3.13,15,Hex,Fiber,Double,PLA
1040,1.57,15.1,3.13,15,Hex,Fiber,Double,PLA
1040,1.57,15.1,3.14,15,Hex,Fiber,Double,PLA
1040,1.57,15.1,3.14,15,Hex,Fiber,Double,PLA
1040,1.57,15.1,3.15,15,Hex,Fiber,Double,PLA
1040,1.58,15.1,3.15,15,Hex,Fiber,Double,PLA
1040,1.58,15.1,3.16,15,Hex,Fiber,Double,PLA
1040,1.58,15.1,3.16,15,Hex,Fiber,Double,PLA
1040,1.58,15.1,3.17,15,Hex,Fiber,Double,PLA
1040,1.59,15.1,3.17,15,Hex,Fiber,Double,PLA
1040,1.59,15.2,3.18,15,Hex,Fiber,Double,PLA
1040,1.59,15.2,3.18,15,Hex,Fiber,Double,PLA
1040,1.59,15.2,3.19,15,Hex,Fiber,Double,PLA
1050,1.6,15.2,3.19,15,Hex,Fiber,Double,PLA
1050,1.6,15.2,3.2,15,Hex,Fiber,Double,PLA
1050,1.6,15.2,3.2,15,Hex,Fiber,Double,PLA
1050,1.6,15.2,3.21,15,Hex,Fiber,Double,PLA
1050,1.61,15.2,3.21,15,Hex,Fiber,Double,PLA
1050,1.61,15.2,3.22,15,Hex,Fiber,Double,PLA
1050,1.61,15.2,3.22,15,Hex,Fiber,Double,PLA
1050,1.61,15.2,3.23,15,Hex,Fiber,Double,PLA
1050,1.62,15.2,3.23,15,Hex,Fiber,Double,PLA
1050,1.62,15.2,3.24,15,Hex,Fiber,Double,PLA
1050,1.62,15.2,3.24,15,Hex,Fiber,Double,PLA
1050,1.62,15.3,3.25,15,Hex,Fiber,Double,PLA
1050,1.63,15.3,3.25,15,Hex,Fiber,Double,PLA
1050,1.63,15.3,3.26,15,Hex,Fiber,Double,PLA
1050,1.63,15.3,3.26,15,Hex,Fiber,Double,PLA
1050,1.63,15.3,3.27,15,Hex,Fiber,Double,PLA
1050,1.64,15.3,3.27,15,Hex,Fiber,Double,PLA
1050,1.64,15.3,3.28,15,Hex,Fiber,Double,PLA
1050,1.64,15.3,3.28,15,Hex,Fiber,Double,PLA
1050,1.64,15.3,3.29,15,Hex,Fiber,Double,PLA
1050,1.65,15.3,3.29,15,Hex,Fiber,Double,PLA
1060,1.65,15.3,3.3,15,Hex,Fiber,Double,PLA
1060,1.65,15.3,3.3,15,Hex,Fiber,Double,PLA
1060,1.65,15.3,3.31,15,Hex,Fiber,Double,PLA
1060,1.66,15.3,3.31,15,Hex,Fiber,Double,PLA
1060,1.66,15.3,3.31,15,Hex,Fiber,Double,PLA
1060,1.66,15.3,3.32,15,Hex,Fiber,Double,PLA
1060,1.66,15.3,3.32,15,Hex,Fiber,Double,PLA
1060,1.66,15.3,3.33,15,Hex,Fiber,Double,PLA
1060,1.67,15.4,3.33,15,Hex,Fiber,Double,PLA
1060,1.67,15.4,3.34,15,Hex,Fiber,Double,PLA
1060,1.67,15.4,3.34,15,Hex,Fiber,Double,PLA
1060,1.67,15.4,3.35,15,Hex,Fiber,Double,PLA
1060,1.68,15.4,3.35,15,Hex,Fiber,Double,PLA
1060,1.68,15.4,3.36,15,Hex,Fiber,Double,PLA
1060,1.68,15.4,3.36,15,Hex,Fiber,Double,PLA
1060,1.68,15.4,3.37,15,Hex,Fiber,Double,PLA
1060,1.69,15.4,3.37,15,Hex,Fiber,Double,PLA
1060,1.69,15.4,3.38,15,Hex,Fiber,Double,PLA
1060,1.69,15.4,3.38,15,Hex,Fiber,Double,PLA
1060,1.69,15.4,3.39,15,Hex,Fiber,Double,PLA
1060,1.7,15.4,3.39,15,Hex,Fiber,Double,PLA
1060,1.7,15.4,3.4,15,Hex,Fiber,Double,PLA
1060,1.7,15.4,3.4,15,Hex,Fiber,Double,PLA
1060,1.7,15.4,3.41,15,Hex,Fiber,Double,PLA
1060,1.71,15.4,3.41,15,Hex,Fiber,Double,PLA
1060,1.71,15.4,3.42,15,Hex,Fiber,Double,PLA
1060,1.71,15.4,3.42,15,Hex,Fiber,Double,PLA
1060,1.71,15.4,3.43,15,Hex,Fiber,Double,PLA
1060,1.72,15.4,3.43,15,Hex,Fiber,Double,PLA
1060,1.72,15.4,3.44,15,Hex,Fiber,Double,PLA
1060,1.72,15.4,3.44,15,Hex,Fiber,Double,PLA
1060,1.72,15.4,3.45,15,Hex,Fiber,Double,PLA
1060,1.73,15.4,3.45,15,Hex,Fiber,Double,PLA
1060,1.73,15.4,3.46,15,Hex,Fiber,Double,PLA
1060,1.73,15.4,3.46,15,Hex,Fiber,Double,PLA
1060,1.73,15.4,3.47,15,Hex,Fiber,Double,PLA
1060,1.74,15.4,3.47,15,Hex,Fiber,Double,PLA
1060,1.74,15.4,3.48,15,Hex,Fiber,Double,PLA
1060,1.74,15.4,3.48,15,Hex,Fiber,Double,PLA
1060,1.74,15.4,3.49,15,Hex,Fiber,Double,PLA
1060,1.75,15.4,3.49,15,Hex,Fiber,Double,PLA
1060,1.75,15.4,3.5,15,Hex,Fiber,Double,PLA
1060,1.75,15.4,3.5,15,Hex,Fiber,Double,PLA
1060,1.75,15.4,3.5,15,Hex,Fiber,Double,PLA
1060,1.75,15.4,3.51,15,Hex,Fiber,Double,PLA
1060,1.76,15.4,3.51,15,Hex,Fiber,Double,PLA
1060,1.76,15.4,3.52,15,Hex,Fiber,Double,PLA
1060,1.76,15.4,3.52,15,Hex,Fiber,Double,PLA
1060,1.76,15.4,3.53,15,Hex,Fiber,Double,PLA
1060,1.77,15.4,3.53,15,Hex,Fiber,Double,PLA
1060,1.77,15.4,3.54,15,Hex,Fiber,Double,PLA
1060,1.77,15.4,3.54,15,Hex,Fiber,Double,PLA
1060,1.77,15.4,3.55,15,Hex,Fiber,Double,PLA
1060,1.78,15.3,3.55,15,Hex,Fiber,Double,PLA
1060,1.78,15.3,3.56,15,Hex,Fiber,Double,PLA
1050,1.78,15.3,3.56,15,Hex,Fiber,Double,PLA
1050,1.78,15.3,3.57,15,Hex,Fiber,Double,PLA
1050,1.79,15.3,3.57,15,Hex,Fiber,Double,PLA
1050,1.79,15.2,3.58,15,Hex,Fiber,Double,PLA
1050,1.79,15.2,3.58,15,Hex,Fiber,Double,PLA
1040,1.79,15.1,3.59,15,Hex,Fiber,Double,PLA
1040,1.8,15.1,3.59,15,Hex,Fiber,Double,PLA
1040,1.8,15.1,3.6,15,Hex,Fiber,Double,PLA
1030,1.8,15,3.6,15,Hex,Fiber,Double,PLA
1030,1.8,15,3.61,15,Hex,Fiber,Double,PLA
1030,1.81,14.9,3.61,15,Hex,Fiber,Double,PLA
1020,1.81,14.8,3.62,15,Hex,Fiber,Double,PLA
1020,1.81,14.8,3.62,15,Hex,Fiber,Double,PLA
1010,1.81,14.7,3.63,15,Hex,Fiber,Double,PLA
1010,1.82,14.6,3.63,15,Hex,Fiber,Double,PLA
1000,1.82,14.6,3.64,15,Hex,Fiber,Double,PLA
1000,1.82,14.5,3.64,15,Hex,Fiber,Double,PLA
996,1.82,14.5,3.65,15,Hex,Fiber,Double,PLA
991,1.83,14.4,3.65,15,Hex,Fiber,Double,PLA
988,1.83,14.3,3.66,15,Hex,Fiber,Double,PLA
984,1.83,14.3,3.66,15,Hex,Fiber,Double,PLA
981,1.83,14.2,3.67,15,Hex,Fiber,Double,PLA
977,1.84,14.2,3.67,15,Hex,Fiber,Double,PLA
974,1.84,14.1,3.67,15,Hex,Fiber,Double,PLA
971,1.84,14.1,3.68,15,Hex,Fiber,Double,PLA
968,1.84,14,3.68,15,Hex,Fiber,Double,PLA
965,1.84,14,3.69,15,Hex,Fiber,Double,PLA
962,1.85,14,3.69,15,Hex,Fiber,Double,PLA
958,1.85,13.9,3.7,15,Hex,Fiber,Double,PLA
955,1.85,13.9,3.7,15,Hex,Fiber,Double,PLA
951,1.85,13.8,3.71,15,Hex,Fiber,Double,PLA
948,1.86,13.8,3.71,15,Hex,Fiber,Double,PLA
943,1.86,13.7,3.72,15,Hex,Fiber,Double,PLA
938,1.86,13.6,3.72,15,Hex,Fiber,Double,PLA
932,1.86,13.5,3.73,15,Hex,Fiber,Double,PLA
927,1.87,13.4,3.73,15,Hex,Fiber,Double,PLA
921,1.87,13.4,3.74,15,Hex,Fiber,Double,PLA
913,1.87,13.3,3.74,15,Hex,Fiber,Double,PLA
904,1.87,13.1,3.75,15,Hex,Fiber,Double,PLA
894,1.88,13,3.75,15,Hex,Fiber,Double,PLA
882,1.88,12.8,3.76,15,Hex,Fiber,Double,PLA
867,1.88,12.6,3.76,15,Hex,Fiber,Double,PLA
852,1.88,12.4,3.77,15,Hex,Fiber,Double,PLA
838,1.89,12.2,3.77,15,Hex,Fiber,Double,PLA
822,1.89,11.9,3.78,15,Hex,Fiber,Double,PLA
810,1.89,11.8,3.78,15,Hex,Fiber,Double,PLA
799,1.89,11.6,3.79,15,Hex,Fiber,Double,PLA
791,1.9,11.5,3.79,15,Hex,Fiber,Double,PLA
783,1.9,11.4,3.8,15,Hex,Fiber,Double,PLA
777,1.9,11.3,3.8,15,Hex,Fiber,Double,PLA
771,1.9,11.2,3.81,15,Hex,Fiber,Double,PLA
766,1.91,11.1,3.81,15,Hex,Fiber,Double,PLA
761,1.91,11,3.82,15,Hex,Fiber,Double,PLA
756,1.91,11,3.82,15,Hex,Fiber,Double,PLA
752,1.91,10.9,3.83,15,Hex,Fiber,Double,PLA
747,1.92,10.8,3.83,15,Hex,Fiber,Double,PLA
743,1.92,10.8,3.84,15,Hex,Fiber,Double,PLA
739,1.92,10.7,3.84,15,Hex,Fiber,Double,PLA
736,1.92,10.7,3.85,15,Hex,Fiber,Double,PLA
732,1.93,10.6,3.85,15,Hex,Fiber,Double,PLA
728,1.93,10.6,3.85,15,Hex,Fiber,Double,PLA
725,1.93,10.5,3.86,15,Hex,Fiber,Double,PLA
722,1.93,10.5,3.86,15,Hex,Fiber,Double,PLA
720,1.93,10.4,3.87,15,Hex,Fiber,Double,PLA
717,1.94,10.4,3.87,15,Hex,Fiber,Double,PLA
715,1.94,10.4,3.88,15,Hex,Fiber,Double,PLA
713,1.94,10.4,3.88,15,Hex,Fiber,Double,PLA
711,1.94,10.3,3.89,15,Hex,Fiber,Double,PLA
709,1.95,10.3,3.89,15,Hex,Fiber,Double,PLA
707,1.95,10.3,3.9,15,Hex,Fiber,Double,PLA
705,1.95,10.2,3.9,15,Hex,Fiber,Double,PLA
703,1.95,10.2,3.91,15,Hex,Fiber,Double,PLA
701,1.96,10.2,3.91,15,Hex,Fiber,Double,PLA
699,1.96,10.1,3.92,15,Hex,Fiber,Double,PLA
696,1.96,10.1,3.92,15,Hex,Fiber,Double,PLA
694,1.96,10.1,3.93,15,Hex,Fiber,Double,PLA
691,1.97,10,3.93,15,Hex,Fiber,Double,PLA
687,1.97,9.97,3.94,15,Hex,Fiber,Double,PLA
684,1.97,9.93,3.94,15,Hex,Fiber,Double,PLA
680,1.97,9.87,3.95,15,Hex,Fiber,Double,PLA
676,1.98,9.81,3.95,15,Hex,Fiber,Double,PLA
673,1.98,9.77,3.96,15,Hex,Fiber,Double,PLA
670,1.98,9.72,3.96,15,Hex,Fiber,Double,PLA
667,1.98,9.69,3.97,15,Hex,Fiber,Double,PLA
665,1.99,9.65,3.97,15,Hex,Fiber,Double,PLA
662,1.99,9.61,3.98,15,Hex,Fiber,Double,PLA
659,1.99,9.56,3.98,15,Hex,Fiber,Double,PLA
656,1.99,9.52,3.99,15,Hex,Fiber,Double,PLA
654,2,9.49,3.99,15,Hex,Fiber,Double,PLA
650,2,9.44,4,15,Hex,Fiber,Double,PLA
647,2,9.39,4,15,Hex,Fiber,Double,PLA
644,2,9.35,4.01,15,Hex,Fiber,Double,PLA
641,2.01,9.3,4.01,15,Hex,Fiber,Double,PLA
638,2.01,9.26,4.02,15,Hex,Fiber,Double,PLA
635,2.01,9.21,4.02,15,Hex,Fiber,Double,PLA
631,2.01,9.16,4.03,15,Hex,Fiber,Double,PLA
627,2.01,9.1,4.03,15,Hex,Fiber,Double,PLA
623,2.02,9.04,4.03,15,Hex,Fiber,Double,PLA
619,2.02,8.99,4.04,15,Hex,Fiber,Double,PLA
616,2.02,8.93,4.04,15,Hex,Fiber,Double,PLA
611,2.02,8.87,4.05,15,Hex,Fiber,Double,PLA
599,2.03,8.7,4.05,15,Hex,Fiber,Double,PLA
594,2.03,8.62,4.06,15,Hex,Fiber,Double,PLA
590,2.03,8.56,4.06,15,Hex,Fiber,Double,PLA
585,2.03,8.49,4.07,15,Hex,Fiber,Double,PLA
581,2.04,8.43,4.07,15,Hex,Fiber,Double,PLA
577,2.04,8.38,4.08,15,Hex,Fiber,Double,PLA
574,2.04,8.33,4.08,15,Hex,Fiber,Double,PLA
571,2.04,8.28,4.09,15,Hex,Fiber,Double,PLA
568,2.05,8.24,4.09,15,Hex,Fiber,Double,PLA
565,2.05,8.2,4.1,15,Hex,Fiber,Double,PLA
562,2.05,8.16,4.1,15,Hex,Fiber,Double,PLA
560,2.05,8.12,4.11,15,Hex,Fiber,Double,PLA
557,2.06,8.09,4.11,15,Hex,Fiber,Double,PLA
555,2.06,8.06,4.12,15,Hex,Fiber,Double,PLA
553,2.06,8.02,4.12,15,Hex,Fiber,Double,PLA
551,2.06,8,4.13,15,Hex,Fiber,Double,PLA
549,2.07,7.97,4.13,15,Hex,Fiber,Double,PLA
547,2.07,7.94,4.14,15,Hex,Fiber,Double,PLA
545,2.07,7.91,4.14,15,Hex,Fiber,Double,PLA
543,2.07,7.88,4.15,15,Hex,Fiber,Double,PLA
541,2.08,7.85,4.15,15,Hex,Fiber,Double,PLA
539,2.08,7.82,4.16,15,Hex,Fiber,Double,PLA
537,2.08,7.8,4.16,15,Hex,Fiber,Double,PLA
535,2.08,7.77,4.17,15,Hex,Fiber,Double,PLA
533,2.09,7.74,4.17,15,Hex,Fiber,Double,PLA
531,2.09,7.7,4.18,15,Hex,Fiber,Double,PLA
528,2.09,7.66,4.18,15,Hex,Fiber,Double,PLA
525,2.09,7.63,4.19,15,Hex,Fiber,Double,PLA
523,2.1,7.6,4.19,15,Hex,Fiber,Double,PLA
521,2.1,7.56,4.2,15,Hex,Fiber,Double,PLA
519,2.1,7.53,4.2,15,Hex,Fiber,Double,PLA
517,2.1,7.5,4.21,15,Hex,Fiber,Double,PLA
514,2.1,7.46,4.21,15,Hex,Fiber,Double,PLA
512,2.11,7.43,4.21,15,Hex,Fiber,Double,PLA
509,2.11,7.38,4.22,15,Hex,Fiber,Double,PLA
506,2.11,7.35,4.22,15,Hex,Fiber,Double,PLA
504,2.11,7.31,4.23,15,Hex,Fiber,Double,PLA
501,2.12,7.27,4.23,15,Hex,Fiber,Double,PLA
499,2.12,7.24,4.24,15,Hex,Fiber,Double,PLA
497,2.12,7.21,4.24,15,Hex,Fiber,Double,PLA
495,2.12,7.18,4.25,15,Hex,Fiber,Double,PLA
493,2.13,7.15,4.25,15,Hex,Fiber,Double,PLA
491,2.13,7.13,4.26,15,Hex,Fiber,Double,PLA
490,2.13,7.11,4.26,15,Hex,Fiber,Double,PLA
488,2.13,7.08,4.27,15,Hex,Fiber,Double,PLA
486,2.14,7.05,4.27,15,Hex,Fiber,Double,PLA
479,2.14,6.95,4.28,15,Hex,Fiber,Double,PLA
476,2.14,6.91,4.28,15,Hex,Fiber,Double,PLA
474,2.14,6.88,4.29,15,Hex,Fiber,Double,PLA
472,2.15,6.86,4.29,15,Hex,Fiber,Double,PLA
471,2.15,6.84,4.3,15,Hex,Fiber,Double,PLA
470,2.15,6.82,4.3,15,Hex,Fiber,Double,PLA
468,2.15,6.79,4.31,15,Hex,Fiber,Double,PLA
467,2.16,6.78,4.31,15,Hex,Fiber,Double,PLA
465,2.16,6.75,4.32,15,Hex,Fiber,Double,PLA
464,2.16,6.73,4.32,15,Hex,Fiber,Double,PLA
463,2.16,6.72,4.33,15,Hex,Fiber,Double,PLA
461,2.17,6.69,4.33,15,Hex,Fiber,Double,PLA
460,2.17,6.68,4.34,15,Hex,Fiber,Double,PLA
459,2.17,6.66,4.34,15,Hex,Fiber,Double,PLA
457,2.17,6.64,4.35,15,Hex,Fiber,Double,PLA
456,2.18,6.62,4.35,15,Hex,Fiber,Double,PLA
455,2.18,6.6,4.36,15,Hex,Fiber,Double,PLA
453,2.18,6.58,4.36,15,Hex,Fiber,Double,PLA
452,2.18,6.56,4.37,15,Hex,Fiber,Double,PLA
450,2.19,6.53,4.37,15,Hex,Fiber,Double,PLA
449,2.19,6.51,4.38,15,Hex,Fiber,Double,PLA
447,2.19,6.49,4.38,15,Hex,Fiber,Double,PLA
445,2.19,6.46,4.38,15,Hex,Fiber,Double,PLA
442,2.19,6.41,4.39,15,Hex,Fiber,Double,PLA
427,2.2,6.2,4.39,15,Hex,Fiber,Double,PLA
386,2.2,5.6,4.4,15,Hex,Fiber,Double,PLA
359,2.2,5.21,4.4,15,Hex,Fiber,Double,PLA
308,2.2,4.47,4.41,15,Hex,Fiber,Double,PLA
266,2.21,3.86,4.41,15,Hex,Fiber,Double,PLA
160,2.21,2.32,4.42,15,Hex,Fiber,Double,PLA
149,2.21,2.16,4.42,15,Hex,Fiber,Double,PLA
144,2.21,2.08,4.43,15,Hex,Fiber,Double,PLA
140,2.22,2.03,4.43,15,Hex,Fiber,Double,PLA
137,2.22,1.99,4.44,15,Hex,Fiber,Double,PLA
135,2.22,1.97,4.44,15,Hex,Fiber,Double,PLA
134,2.22,1.94,4.45,15,Hex,Fiber,Double,PLA
133,2.23,1.93,4.45,15,Hex,Fiber,Double,PLA
131,2.23,1.91,4.46,15,Hex,Fiber,Double,PLA
130,2.23,1.89,4.46,15,Hex,Fiber,Double,PLA
129,2.23,1.87,4.47,15,Hex,Fiber,Double,PLA
128,2.24,1.86,4.47,15,Hex,Fiber,Double,PLA
127,2.24,1.84,4.48,15,Hex,Fiber,Double,PLA
109,2.24,1.58,4.48,15,Hex,Fiber,Double,PLA
106,2.24,1.54,4.49,15,Hex,Fiber,Double,PLA
104,2.25,1.51,4.49,15,Hex,Fiber,Double,PLA
102,2.25,1.49,4.5,15,Hex,Fiber,Double,PLA
101,2.25,1.47,4.5,15,Hex,Fiber,Double,PLA
100,2.25,1.45,4.51,15,Hex,Fiber,Double,PLA
99.1,2.26,1.44,4.51,15,Hex,Fiber,Double,PLA
98.2,2.26,1.43,4.52,15,Hex,Fiber,Double,PLA
97.3,2.26,1.41,4.52,15,Hex,Fiber,Double,PLA
96.4,2.26,1.4,4.53,15,Hex,Fiber,Double,PLA
94.3,2.27,1.37,4.53,15,Hex,Fiber,Double,PLA
77.1,2.27,1.12,4.54,15,Hex,Fiber,Double,PLA
74.9,2.27,1.09,4.54,15,Hex,Fiber,Double,PLA
73,2.27,1.06,4.55,15,Hex,Fiber,Double,PLA
71.3,2.28,1.04,4.55,15,Hex,Fiber,Double,PLA
70.5,2.28,1.02,4.56,15,Hex,Fiber,Double,PLA
68.8,2.28,0.998,4.56,15,Hex,Fiber,Double,PLA
67.5,2.28,0.98,4.56,15,Hex,Fiber,Double,PLA
66.1,2.28,0.96,4.57,15,Hex,Fiber,Double,PLA
52.6,2.29,0.763,4.57,15,Hex,Fiber,Double,PLA
48.8,2.29,0.708,4.58,15,Hex,Fiber,Double,PLA
46.7,2.29,0.678,4.58,15,Hex,Fiber,Double,PLA
45.6,2.29,0.662,4.59,15,Hex,Fiber,Double,PLA
44.5,2.3,0.647,4.59,15,Hex,Fiber,Double,PLA
43.7,2.3,0.634,4.6,15,Hex,Fiber,Double,PLA
43.1,2.3,0.626,4.6,15,Hex,Fiber,Double,PLA
42.8,2.3,0.621,4.61,15,Hex,Fiber,Double,PLA
42.2,2.31,0.612,4.61,15,Hex,Fiber,Double,PLA
41.8,2.31,0.607,4.62,15,Hex,Fiber,Double,PLA
41.5,2.31,0.602,4.62,15,Hex,Fiber,Double,PLA
41.1,2.31,0.597,4.63,15,Hex,Fiber,Double,PLA
40.8,2.32,0.592,4.63,15,Hex,Fiber,Double,PLA
40.7,2.32,0.591,4.64,15,Hex,Fiber,Double,PLA
40.4,2.32,0.587,4.64,15,Hex,Fiber,Double,PLA
39.9,2.32,0.58,4.65,15,Hex,Fiber,Double,PLA
39.8,2.33,0.577,4.65,15,Hex,Fiber,Double,PLA
39.6,2.33,0.574,4.66,15,Hex,Fiber,Double,PLA
39.6,2.33,0.575,4.66,15,Hex,Fiber,Double,PLA
39.3,2.33,0.57,4.67,15,Hex,Fiber,Double,PLA
38.3,2.34,0.556,4.67,15,Hex,Fiber,Double,PLA
38.6,2.34,0.561,4.68,15,Hex,Fiber,Double,PLA
38.3,2.34,0.556,4.68,15,Hex,Fiber,Double,PLA
38.2,2.34,0.554,4.69,15,Hex,Fiber,Double,PLA
37.7,2.35,0.548,4.69,15,Hex,Fiber,Double,PLA
37.7,2.35,0.547,4.7,15,Hex,Fiber,Double,PLA
37.2,2.35,0.54,4.7,15,Hex,Fiber,Double,PLA
37.1,2.35,0.539,4.71,15,Hex,Fiber,Double,PLA
36.4,2.36,0.529,4.71,15,Hex,Fiber,Double,PLA
36.4,2.36,0.529,4.72,15,Hex,Fiber,Double,PLA
35.8,2.36,0.519,4.72,15,Hex,Fiber,Double,PLA
21.3,2.37,0.31,4.73,15,Hex,Fiber,Double,PLA
