Repository: Nandhini-Essakimuthu/Metal_prediction

# Metal_prediction
It alllows you to predict which material will endure more weight using machine learning and the user interface using streamlit

File: csv files/23.______30__hex_fiber_double_mesh_-_1.csv
Force (N),Position (mm),Stress (MPa),Strain (%),Infill%,Infill Type,Mesh Type,Number of mesh layer,Base Material
0.0358,0,0.00064,0,30,Hex,Fiber,Double,PLA
0.0671,0,0.0012,0,30,Hex,Fiber,Double,PLA
0.0671,0,0.0012,0,30,Hex,Fiber,Double,PLA
0.34,0,0.00608,0,30,Hex,Fiber,Double,PLA
0.016,0,0.000286,0,30,Hex,Fiber,Double,PLA
-0.0402,0,-0.00072,0,30,Hex,Fiber,Double,PLA
0.0226,0,0.000405,0,30,Hex,Fiber,Double,PLA
-0.0122,0,-0.000218,0,30,Hex,Fiber,Double,PLA
-0.0702,0,-0.00126,0,30,Hex,Fiber,Double,PLA
0.0521,0,0.000932,0,30,Hex,Fiber,Double,PLA
-0.0327,0,-0.000585,0,30,Hex,Fiber,Double,PLA
0.217,0,0.00388,0,30,Hex,Fiber,Double,PLA
0.106,0,0.00189,0,30,Hex,Fiber,Double,PLA
0.169,0,0.00303,0,30,Hex,Fiber,Double,PLA
0.151,0,0.0027,0,30,Hex,Fiber,Double,PLA
0.195,0,0.00349,0,30,Hex,Fiber,Double,PLA
0.0355,0,0.000635,0,30,Hex,Fiber,Double,PLA
0.287,0,0.00513,0,30,Hex,Fiber,Double,PLA
0.161,0,0.00289,0,30,Hex,Fiber,Double,PLA
0.075,0,0.00134,0,30,Hex,Fiber,Double,PLA
0.103,0,0.00184,0,30,Hex,Fiber,Double,PLA
0.0541,0,0.000968,0,30,Hex,Fiber,Double,PLA
0.0735,0,0.00132,0,30,Hex,Fiber,Double,PLA
0.238,0,0.00425,0,30,Hex,Fiber,Double,PLA
0.211,0.000157,0.00378,0.000315,30,Hex,Fiber,Double,PLA
1.29,0.00174,0.0232,0.00349,30,Hex,Fiber,Double,PLA
4.39,0.00529,0.0785,0.0106,30,Hex,Fiber,Double,PLA
7.02,0.0083,0.125,0.0166,30,Hex,Fiber,Double,PLA
9.65,0.0111,0.173,0.0222,30,Hex,Fiber,Double,PLA
12.4,0.0139,0.221,0.0279,30,Hex,Fiber,Double,PLA
15.2,0.0169,0.271,0.0339,30,Hex,Fiber,Double,PLA
18.3,0.0199,0.328,0.0397,30,Hex,Fiber,Double,PLA
21.3,0.0229,0.381,0.0458,30,Hex,Fiber,Double,PLA
24.2,0.0258,0.434,0.0516,30,Hex,Fiber,Double,PLA
26.4,0.0287,0.473,0.0574,30,Hex,Fiber,Double,PLA
29.4,0.0316,0.526,0.0632,30,Hex,Fiber,Double,PLA
32.2,0.0345,0.576,0.0691,30,Hex,Fiber,Double,PLA
35,0.0375,0.627,0.0749,30,Hex,Fiber,Double,PLA
37.5,0.0402,0.671,0.0803,30,Hex,Fiber,Double,PLA
40.3,0.0431,0.722,0.0862,30,Hex,Fiber,Double,PLA
43.2,0.0461,0.772,0.0922,30,Hex,Fiber,Double,PLA
45.8,0.049,0.819,0.098,30,Hex,Fiber,Double,PLA
48.2,0.0518,0.863,0.104,30,Hex,Fiber,Double,PLA
51.2,0.0547,0.915,0.109,30,Hex,Fiber,Double,PLA
53.6,0.0576,0.96,0.115,30,Hex,Fiber,Double,PLA
56,0.0605,1,0.121,30,Hex,Fiber,Double,PLA
61.2,0.0661,1.09,0.132,30,Hex,Fiber,Double,PLA
61.1,0.0663,1.09,0.133,30,Hex,Fiber,Double,PLA
63.5,0.0691,1.14,0.138,30,Hex,Fiber,Double,PLA
66.2,0.0721,1.18,0.144,30,Hex,Fiber,Double,PLA
68.8,0.0749,1.23,0.15,30,Hex,Fiber,Double,PLA
71.3,0.0778,1.28,0.156,30,Hex,Fiber,Double,PLA
74.1,0.0807,1.33,0.161,30,Hex,Fiber,Double,PLA
76,0.0835,1.36,0.167,30,Hex,Fiber,Double,PLA
78.7,0.0864,1.41,0.173,30,Hex,Fiber,Double,PLA
81.4,0.0892,1.46,0.178,30,Hex,Fiber,Double,PLA
83.3,0.092,1.49,0.184,30,Hex,Fiber,Double,PLA
86.1,0.0949,1.54,0.19,30,Hex,Fiber,Double,PLA
88.5,0.0977,1.58,0.195,30,Hex,Fiber,Double,PLA
90.7,0.1,1.62,0.201,30,Hex,Fiber,Double,PLA
93.2,0.103,1.67,0.207,30,Hex,Fiber,Double,PLA
95.5,0.106,1.71,0.212,30,Hex,Fiber,Double,PLA
98.3,0.109,1.76,0.218,30,Hex,Fiber,Double,PLA
100,0.112,1.8,0.224,30,Hex,Fiber,Double,PLA
103,0.115,1.84,0.229,30,Hex,Fiber,Double,PLA
105,0.117,1.88,0.235,30,Hex,Fiber,Double,PLA
108,0.12,1.92,0.241,30,Hex,Fiber,Double,PLA
110,0.123,1.97,0.246,30,Hex,Fiber,Double,PLA
112,0.126,2.01,0.252,30,Hex,Fiber,Double,PLA
115,0.129,2.05,0.257,30,Hex,Fiber,Double,PLA
117,0.132,2.09,0.263,30,Hex,Fiber,Double,PLA
119,0.135,2.14,0.269,30,Hex,Fiber,Double,PLA
122,0.137,2.18,0.275,30,Hex,Fiber,Double,PLA
124,0.14,2.22,0.28,30,Hex,Fiber,Double,PLA
126,0.143,2.26,0.286,30,Hex,Fiber,Double,PLA
129,0.146,2.31,0.292,30,Hex,Fiber,Double,PLA
131,0.149,2.35,0.297,30,Hex,Fiber,Double,PLA
133,0.151,2.38,0.303,30,Hex,Fiber,Double,PLA
136,0.154,2.43,0.308,30,Hex,Fiber,Double,PLA
138,0.157,2.47,0.314,30,Hex,Fiber,Double,PLA
140,0.16,2.51,0.32,30,Hex,Fiber,Double,PLA
143,0.163,2.55,0.326,30,Hex,Fiber,Double,PLA
145,0.165,2.59,0.331,30,Hex,Fiber,Double,PLA
147,0.168,2.63,0.336,30,Hex,Fiber,Double,PLA
150,0.171,2.67,0.342,30,Hex,Fiber,Double,PLA
152,0.174,2.72,0.348,30,Hex,Fiber,Double,PLA
154,0.177,2.76,0.354,30,Hex,Fiber,Double,PLA
157,0.18,2.8,0.359,30,Hex,Fiber,Double,PLA
159,0.182,2.84,0.365,30,Hex,Fiber,Double,PLA
161,0.185,2.88,0.371,30,Hex,Fiber,Double,PLA
163,0.188,2.92,0.376,30,Hex,Fiber,Double,PLA
166,0.191,2.97,0.382,30,Hex,Fiber,Double,PLA
168,0.194,3.01,0.387,30,Hex,Fiber,Double,PLA
170,0.197,3.04,0.393,30,Hex,Fiber,Double,PLA
172,0.2,3.08,0.399,30,Hex,Fiber,Double,PLA
175,0.202,3.13,0.405,30,Hex,Fiber,Double,PLA
177,0.205,3.16,0.41,30,Hex,Fiber,Double,PLA
179,0.208,3.2,0.416,30,Hex,Fiber,Double,PLA
182,0.211,3.25,0.422,30,Hex,Fiber,Double,PLA
184,0.214,3.29,0.427,30,Hex,Fiber,Double,PLA
186,0.217,3.33,0.433,30,Hex,Fiber,Double,PLA
188,0.219,3.36,0.438,30,Hex,Fiber,Double,PLA
190,0.222,3.41,0.444,30,Hex,Fiber,Double,PLA
193,0.225,3.45,0.45,30,Hex,Fiber,Double,PLA
195,0.228,3.49,0.456,30,Hex,Fiber,Double,PLA
197,0.231,3.53,0.461,30,Hex,Fiber,Double,PLA
200,0.233,3.57,0.467,30,Hex,Fiber,Double,PLA
202,0.236,3.61,0.472,30,Hex,Fiber,Double,PLA
204,0.239,3.65,0.478,30,Hex,Fiber,Double,PLA
206,0.242,3.69,0.484,30,Hex,Fiber,Double,PLA
208,0.245,3.73,0.489,30,Hex,Fiber,Double,PLA
211,0.248,3.77,0.495,30,Hex,Fiber,Double,PLA
213,0.25,3.81,0.501,30,Hex,Fiber,Double,PLA
215,0.253,3.84,0.507,30,Hex,Fiber,Double,PLA
217,0.256,3.89,0.512,30,Hex,Fiber,Double,PLA
220,0.259,3.93,0.518,30,Hex,Fiber,Double,PLA
222,0.262,3.96,0.523,30,Hex,Fiber,Double,PLA
224,0.265,4,0.529,30,Hex,Fiber,Double,PLA
226,0.267,4.05,0.535,30,Hex,Fiber,Double,PLA
228,0.27,4.08,0.54,30,Hex,Fiber,Double,PLA
231,0.273,4.12,0.546,30,Hex,Fiber,Double,PLA
233,0.276,4.16,0.552,30,Hex,Fiber,Double,PLA
235,0.279,4.2,0.558,30,Hex,Fiber,Double,PLA
237,0.282,4.24,0.563,30,Hex,Fiber,Double,PLA
239,0.284,4.28,0.569,30,Hex,Fiber,Double,PLA
242,0.287,4.32,0.575,30,Hex,Fiber,Double,PLA
243,0.29,4.35,0.58,30,Hex,Fiber,Double,PLA
246,0.293,4.4,0.586,30,Hex,Fiber,Double,PLA
248,0.296,4.43,0.591,30,Hex,Fiber,Double,PLA
250,0.299,4.48,0.597,30,Hex,Fiber,Double,PLA
252,0.301,4.51,0.603,30,Hex,Fiber,Double,PLA
254,0.304,4.55,0.609,30,Hex,Fiber,Double,PLA
256,0.307,4.58,0.614,30,Hex,Fiber,Double,PLA
258,0.31,4.62,0.62,30,Hex,Fiber,Double,PLA
261,0.313,4.66,0.625,30,Hex,Fiber,Double,PLA
263,0.316,4.7,0.631,30,Hex,Fiber,Double,PLA
265,0.318,4.74,0.637,30,Hex,Fiber,Double,PLA
267,0.321,4.77,0.642,30,Hex,Fiber,Double,PLA
269,0.324,4.81,0.648,30,Hex,Fiber,Double,PLA
271,0.327,4.85,0.654,30,Hex,Fiber,Double,PLA
274,0.33,4.89,0.659,30,Hex,Fiber,Double,PLA
275,0.333,4.93,0.665,30,Hex,Fiber,Double,PLA
277,0.335,4.96,0.671,30,Hex,Fiber,Double,PLA
280,0.338,5,0.676,30,Hex,Fiber,Double,PLA
282,0.341,5.04,0.682,30,Hex,Fiber,Double,PLA
284,0.344,5.08,0.688,30,Hex,Fiber,Double,PLA
286,0.347,5.11,0.694,30,Hex,Fiber,Double,PLA
288,0.35,5.15,0.699,30,Hex,Fiber,Double,PLA
291,0.352,5.2,0.705,30,Hex,Fiber,Double,PLA
292,0.355,5.23,0.711,30,Hex,Fiber,Double,PLA
294,0.358,5.26,0.716,30,Hex,Fiber,Double,PLA
296,0.361,5.3,0.722,30,Hex,Fiber,Double,PLA
299,0.364,5.34,0.728,30,Hex,Fiber,Double,PLA
301,0.367,5.38,0.733,30,Hex,Fiber,Double,PLA
303,0.37,5.41,0.739,30,Hex,Fiber,Double,PLA
305,0.372,5.45,0.745,30,Hex,Fiber,Double,PLA
307,0.375,5.49,0.75,30,Hex,Fiber,Double,PLA
309,0.378,5.53,0.756,30,Hex,Fiber,Double,PLA
311,0.381,5.56,0.762,30,Hex,Fiber,Double,PLA
313,0.384,5.6,0.767,30,Hex,Fiber,Double,PLA
315,0.386,5.64,0.773,30,Hex,Fiber,Double,PLA
317,0.389,5.67,0.779,30,Hex,Fiber,Double,PLA
319,0.392,5.71,0.784,30,Hex,Fiber,Double,PLA
321,0.395,5.74,0.79,30,Hex,Fiber,Double,PLA
323,0.398,5.78,0.795,30,Hex,Fiber,Double,PLA
325,0.401,5.81,0.801,30,Hex,Fiber,Double,PLA
327,0.403,5.86,0.807,30,Hex,Fiber,Double,PLA
329,0.406,5.89,0.812,30,Hex,Fiber,Double,PLA
331,0.409,5.93,0.818,30,Hex,Fiber,Double,PLA
333,0.412,5.96,0.823,30,Hex,Fiber,Double,PLA
335,0.415,6,0.829,30,Hex,Fiber,Double,PLA
337,0.417,6.03,0.835,30,Hex,Fiber,Double,PLA
339,0.42,6.06,0.841,30,Hex,Fiber,Double,PLA
341,0.423,6.11,0.846,30,Hex,Fiber,Double,PLA
343,0.426,6.14,0.852,30,Hex,Fiber,Double,PLA
345,0.429,6.17,0.857,30,Hex,Fiber,Double,PLA
347,0.432,6.21,0.863,30,Hex,Fiber,Double,PLA
350,0.434,6.25,0.869,30,Hex,Fiber,Double,PLA
352,0.437,6.29,0.874,30,Hex,Fiber,Double,PLA
353,0.44,6.32,0.88,30,Hex,Fiber,Double,PLA
355,0.443,6.36,0.886,30,Hex,Fiber,Double,PLA
358,0.446,6.4,0.891,30,Hex,Fiber,Double,PLA
359,0.448,6.42,0.897,30,Hex,Fiber,Double,PLA
361,0.451,6.46,0.902,30,Hex,Fiber,Double,PLA
364,0.454,6.51,0.908,30,Hex,Fiber,Double,PLA
365,0.457,6.53,0.914,30,Hex,Fiber,Double,PLA
368,0.46,6.58,0.919,30,Hex,Fiber,Double,PLA
369,0.462,6.6,0.925,30,Hex,Fiber,Double,PLA
371,0.465,6.64,0.931,30,Hex,Fiber,Double,PLA
373,0.468,6.68,0.937,30,Hex,Fiber,Double,PLA
375,0.471,6.72,0.942,30,Hex,Fiber,Double,PLA
377,0.474,6.75,0.948,30,Hex,Fiber,Double,PLA
379,0.477,6.78,0.954,30,Hex,Fiber,Double,PLA
381,0.48,6.82,0.959,30,Hex,Fiber,Double,PLA
383,0.483,6.86,0.965,30,Hex,Fiber,Double,PLA
385,0.485,6.89,0.971,30,Hex,Fiber,Double,PLA
387,0.488,6.93,0.976,30,Hex,Fiber,Double,PLA
389,0.491,6.96,0.982,30,Hex,Fiber,Double,PLA
391,0.494,7,0.988,30,Hex,Fiber,Double,PLA
393,0.497,7.04,0.994,30,Hex,Fiber,Double,PLA
395,0.5,7.07,0.999,30,Hex,Fiber,Double,PLA
397,0.502,7.1,1,30,Hex,Fiber,Double,PLA
399,0.505,7.14,1.01,30,Hex,Fiber,Double,PLA
401,0.508,7.18,1.02,30,Hex,Fiber,Double,PLA
403,0.511,7.21,1.02,30,Hex,Fiber,Double,PLA
405,0.514,7.24,1.03,30,Hex,Fiber,Double,PLA
407,0.517,7.28,1.03,30,Hex,Fiber,Double,PLA
409,0.519,7.31,1.04,30,Hex,Fiber,Double,PLA
411,0.522,7.35,1.04,30,Hex,Fiber,Double,PLA
413,0.525,7.39,1.05,30,Hex,Fiber,Double,PLA
415,0.528,7.42,1.06,30,Hex,Fiber,Double,PLA
417,0.531,7.46,1.06,30,Hex,Fiber,Double,PLA
419,0.534,7.49,1.07,30,Hex,Fiber,Double,PLA
421,0.536,7.53,1.07,30,Hex,Fiber,Double,PLA
423,0.539,7.57,1.08,30,Hex,Fiber,Double,PLA
425,0.542,7.6,1.08,30,Hex,Fiber,Double,PLA
427,0.545,7.63,1.09,30,Hex,Fiber,Double,PLA
429,0.548,7.67,1.1,30,Hex,Fiber,Double,PLA
431,0.551,7.71,1.1,30,Hex,Fiber,Double,PLA
433,0.553,7.74,1.11,30,Hex,Fiber,Double,PLA
435,0.556,7.78,1.11,30,Hex,Fiber,Double,PLA
437,0.559,7.81,1.12,30,Hex,Fiber,Double,PLA
439,0.562,7.85,1.12,30,Hex,Fiber,Double,PLA
440,0.565,7.88,1.13,30,Hex,Fiber,Double,PLA
443,0.568,7.92,1.14,30,Hex,Fiber,Double,PLA
444,0.57,7.94,1.14,30,Hex,Fiber,Double,PLA
446,0.573,7.98,1.15,30,Hex,Fiber,Double,PLA
448,0.576,8.02,1.15,30,Hex,Fiber,Double,PLA
450,0.579,8.06,1.16,30,Hex,Fiber,Double,PLA
452,0.582,8.08,1.16,30,Hex,Fiber,Double,PLA
454,0.584,8.12,1.17,30,Hex,Fiber,Double,PLA
456,0.587,8.16,1.17,30,Hex,Fiber,Double,PLA
458,0.59,8.18,1.18,30,Hex,Fiber,Double,PLA
460,0.593,8.22,1.19,30,Hex,Fiber,Double,PLA
461,0.596,8.25,1.19,30,Hex,Fiber,Double,PLA
464,0.599,8.29,1.2,30,Hex,Fiber,Double,PLA
465,0.601,8.32,1.2,30,Hex,Fiber,Double,PLA
467,0.604,8.35,1.21,30,Hex,Fiber,Double,PLA
469,0.607,8.38,1.21,30,Hex,Fiber,Double,PLA
471,0.61,8.42,1.22,30,Hex,Fiber,Double,PLA
473,0.613,8.46,1.23,30,Hex,Fiber,Double,PLA
474,0.616,8.48,1.23,30,Hex,Fiber,Double,PLA
477,0.618,8.53,1.24,30,Hex,Fiber,Double,PLA
479,0.621,8.56,1.24,30,Hex,Fiber,Double,PLA
480,0.624,8.59,1.25,30,Hex,Fiber,Double,PLA
482,0.627,8.63,1.25,30,Hex,Fiber,Double,PLA
484,0.63,8.65,1.26,30,Hex,Fiber,Double,PLA
486,0.633,8.69,1.27,30,Hex,Fiber,Double,PLA
487,0.635,8.72,1.27,30,Hex,Fiber,Double,PLA
489,0.638,8.75,1.28,30,Hex,Fiber,Double,PLA
491,0.641,8.79,1.28,30,Hex,Fiber,Double,PLA
493,0.644,8.83,1.29,30,Hex,Fiber,Double,PLA
496,0.647,8.87,1.29,30,Hex,Fiber,Double,PLA
497,0.65,8.9,1.3,30,Hex,Fiber,Double,PLA
499,0.653,8.93,1.31,30,Hex,Fiber,Double,PLA
501,0.655,8.96,1.31,30,Hex,Fiber,Double,PLA
503,0.658,9,1.32,30,Hex,Fiber,Double,PLA
505,0.661,9.04,1.32,30,Hex,Fiber,Double,PLA
507,0.664,9.07,1.33,30,Hex,Fiber,Double,PLA
509,0.667,9.1,1.33,30,Hex,Fiber,Double,PLA
511,0.669,9.13,1.34,30,Hex,Fiber,Double,PLA
513,0.672,9.17,1.34,30,Hex,Fiber,Double,PLA
515,0.675,9.21,1.35,30,Hex,Fiber,Double,PLA
517,0.678,9.24,1.36,30,Hex,Fiber,Double,PLA
518,0.681,9.27,1.36,30,Hex,Fiber,Double,PLA
520,0.684,9.31,1.37,30,Hex,Fiber,Double,PLA
522,0.686,9.34,1.37,30,Hex,Fiber,Double,PLA
524,0.689,9.37,1.38,30,Hex,Fiber,Double,PLA
526,0.692,9.41,1.38,30,Hex,Fiber,Double,PLA
528,0.695,9.44,1.39,30,Hex,Fiber,Double,PLA
530,0.698,9.47,1.4,30,Hex,Fiber,Double,PLA
532,0.701,9.51,1.4,30,Hex,Fiber,Double,PLA
534,0.703,9.55,1.41,30,Hex,Fiber,Double,PLA
535,0.706,9.57,1.41,30,Hex,Fiber,Double,PLA
537,0.709,9.61,1.42,30,Hex,Fiber,Double,PLA
539,0.712,9.64,1.42,30,Hex,Fiber,Double,PLA
541,0.715,9.68,1.43,30,Hex,Fiber,Double,PLA
543,0.718,9.71,1.44,30,Hex,Fiber,Double,PLA
544,0.72,9.74,1.44,30,Hex,Fiber,Double,PLA
547,0.723,9.78,1.45,30,Hex,Fiber,Double,PLA
548,0.726,9.81,1.45,30,Hex,Fiber,Double,PLA
550,0.729,9.84,1.46,30,Hex,Fiber,Double,PLA
552,0.732,9.87,1.46,30,Hex,Fiber,Double,PLA
554,0.735,9.91,1.47,30,Hex,Fiber,Double,PLA
556,0.737,9.95,1.47,30,Hex,Fiber,Double,PLA
558,0.74,9.97,1.48,30,Hex,Fiber,Double,PLA
559,0.743,10,1.49,30,Hex,Fiber,Double,PLA
562,0.746,10,1.49,30,Hex,Fiber,Double,PLA
563,0.749,10.1,1.5,30,Hex,Fiber,Double,PLA
565,0.752,10.1,1.5,30,Hex,Fiber,Double,PLA
567,0.754,10.1,1.51,30,Hex,Fiber,Double,PLA
569,0.757,10.2,1.51,30,Hex,Fiber,Double,PLA
571,0.76,10.2,1.52,30,Hex,Fiber,Double,PLA
572,0.763,10.2,1.53,30,Hex,Fiber,Double,PLA
574,0.766,10.3,1.53,30,Hex,Fiber,Double,PLA
576,0.769,10.3,1.54,30,Hex,Fiber,Double,PLA
578,0.771,10.3,1.54,30,Hex,Fiber,Double,PLA
580,0.774,10.4,1.55,30,Hex,Fiber,Double,PLA
581,0.777,10.4,1.55,30,Hex,Fiber,Double,PLA
583,0.78,10.4,1.56,30,Hex,Fiber,Double,PLA
584,0.783,10.5,1.57,30,Hex,Fiber,Double,PLA
587,0.786,10.5,1.57,30,Hex,Fiber,Double,PLA
589,0.788,10.5,1.58,30,Hex,Fiber,Double,PLA
590,0.791,10.6,1.58,30,Hex,Fiber,Double,PLA
592,0.794,10.6,1.59,30,Hex,Fiber,Double,PLA
593,0.797,10.6,1.59,30,Hex,Fiber,Double,PLA
595,0.8,10.6,1.6,30,Hex,Fiber,Double,PLA
597,0.803,10.7,1.61,30,Hex,Fiber,Double,PLA
598,0.805,10.7,1.61,30,Hex,Fiber,Double,PLA
600,0.808,10.7,1.62,30,Hex,Fiber,Double,PLA
602,0.811,10.8,1.62,30,Hex,Fiber,Double,PLA
604,0.814,10.8,1.63,30,Hex,Fiber,Double,PLA
606,0.817,10.8,1.63,30,Hex,Fiber,Double,PLA
607,0.82,10.9,1.64,30,Hex,Fiber,Double,PLA
609,0.822,10.9,1.64,30,Hex,Fiber,Double,PLA
610,0.825,10.9,1.65,30,Hex,Fiber,Double,PLA
612,0.828,11,1.66,30,Hex,Fiber,Double,PLA
614,0.831,11,1.66,30,Hex,Fiber,Double,PLA
616,0.834,11,1.67,30,Hex,Fiber,Double,PLA
617,0.836,11,1.67,30,Hex,Fiber,Double,PLA
619,0.839,11.1,1.68,30,Hex,Fiber,Double,PLA
621,0.842,11.1,1.68,30,Hex,Fiber,Double,PLA
623,0.845,11.1,1.69,30,Hex,Fiber,Double,PLA
624,0.848,11.2,1.7,30,Hex,Fiber,Double,PLA
626,0.851,11.2,1.7,30,Hex,Fiber,Double,PLA
627,0.853,11.2,1.71,30,Hex,Fiber,Double,PLA
629,0.856,11.3,1.71,30,Hex,Fiber,Double,PLA
631,0.859,11.3,1.72,30,Hex,Fiber,Double,PLA
633,0.862,11.3,1.72,30,Hex,Fiber,Double,PLA
634,0.865,11.3,1.73,30,Hex,Fiber,Double,PLA
636,0.868,11.4,1.74,30,Hex,Fiber,Double,PLA
638,0.87,11.4,1.74,30,Hex,Fiber,Double,PLA
639,0.873,11.4,1.75,30,Hex,Fiber,Double,PLA
641,0.876,11.5,1.75,30,Hex,Fiber,Double,PLA
643,0.879,11.5,1.76,30,Hex,Fiber,Double,PLA
644,0.882,11.5,1.76,30,Hex,Fiber,Double,PLA
646,0.885,11.6,1.77,30,Hex,Fiber,Double,PLA
648,0.888,11.6,1.78,30,Hex,Fiber,Double,PLA
650,0.89,11.6,1.78,30,Hex,Fiber,Double,PLA
651,0.893,11.7,1.79,30,Hex,Fiber,Double,PLA
653,0.896,11.7,1.79,30,Hex,Fiber,Double,PLA
654,0.899,11.7,1.8,30,Hex,Fiber,Double,PLA
656,0.902,11.7,1.8,30,Hex,Fiber,Double,PLA
658,0.904,11.8,1.81,30,Hex,Fiber,Double,PLA
659,0.907,11.8,1.81,30,Hex,Fiber,Double,PLA
661,0.91,11.8,1.82,30,Hex,Fiber,Double,PLA
663,0.913,11.9,1.83,30,Hex,Fiber,Double,PLA
665,0.916,11.9,1.83,30,Hex,Fiber,Double,PLA
666,0.919,11.9,1.84,30,Hex,Fiber,Double,PLA
668,0.921,11.9,1.84,30,Hex,Fiber,Double,PLA
669,0.924,12,1.85,30,Hex,Fiber,Double,PLA
671,0.927,12,1.85,30,Hex,Fiber,Double,PLA
673,0.93,12,1.86,30,Hex,Fiber,Double,PLA
674,0.933,12.1,1.87,30,Hex,Fiber,Double,PLA
676,0.936,12.1,1.87,30,Hex,Fiber,Double,PLA
678,0.938,12.1,1.88,30,Hex,Fiber,Double,PLA
680,0.941,12.2,1.88,30,Hex,Fiber,Double,PLA
681,0.944,12.2,1.89,30,Hex,Fiber,Double,PLA
682,0.947,12.2,1.89,30,Hex,Fiber,Double,PLA
684,0.95,12.2,1.9,30,Hex,Fiber,Double,PLA
686,0.953,12.3,1.91,30,Hex,Fiber,Double,PLA
688,0.955,12.3,1.91,30,Hex,Fiber,Double,PLA
689,0.958,12.3,1.92,30,Hex,Fiber,Double,PLA
690,0.961,12.3,1.92,30,Hex,Fiber,Double,PLA
692,0.964,12.4,1.93,30,Hex,Fiber,Double,PLA
694,0.967,12.4,1.93,30,Hex,Fiber,Double,PLA
695,0.97,12.4,1.94,30,Hex,Fiber,Double,PLA
697,0.972,12.5,1.94,30,Hex,Fiber,Double,PLA
698,0.975,12.5,1.95,30,Hex,Fiber,Double,PLA
700,0.978,12.5,1.96,30,Hex,Fiber,Double,PLA
701,0.981,12.5,1.96,30,Hex,Fiber,Double,PLA
703,0.984,12.6,1.97,30,Hex,Fiber,Double,PLA
705,0.986,12.6,1.97,30,Hex,Fiber,Double,PLA
706,0.989,12.6,1.98,30,Hex,Fiber,Double,PLA
708,0.992,12.7,1.98,30,Hex,Fiber,Double,PLA
710,0.995,12.7,1.99,30,Hex,Fiber,Double,PLA
711,0.998,12.7,2,30,Hex,Fiber,Double,PLA
712,1,12.7,2,30,Hex,Fiber,Double,PLA
714,1,12.8,2.01,30,Hex,Fiber,Double,PLA
715,1.01,12.8,2.01,30,Hex,Fiber,Double,PLA
717,1.01,12.8,2.02,30,Hex,Fiber,Double,PLA
718,1.01,12.9,2.02,30,Hex,Fiber,Double,PLA
720,1.01,12.9,2.03,30,Hex,Fiber,Double,PLA
721,1.02,12.9,2.04,30,Hex,Fiber,Double,PLA
723,1.02,12.9,2.04,30,Hex,Fiber,Double,PLA
724,1.02,13,2.05,30,Hex,Fiber,Double,PLA
726,1.03,13,2.05,30,Hex,Fiber,Double,PLA
727,1.03,13,2.06,30,Hex,Fiber,Double,PLA
729,1.03,13,2.06,30,Hex,Fiber,Double,PLA
730,1.03,13.1,2.07,30,Hex,Fiber,Double,PLA
731,1.04,13.1,2.07,30,Hex,Fiber,Double,PLA
733,1.04,13.1,2.08,30,Hex,Fiber,Double,PLA
734,1.04,13.1,2.09,30,Hex,Fiber,Double,PLA
736,1.05,13.2,2.09,30,Hex,Fiber,Double,PLA
737,1.05,13.2,2.1,30,Hex,Fiber,Double,PLA
739,1.05,13.2,2.1,30,Hex,Fiber,Double,PLA
740,1.05,13.2,2.11,30,Hex,Fiber,Double,PLA
742,1.06,13.3,2.11,30,Hex,Fiber,Double,PLA
743,1.06,13.3,2.12,30,Hex,Fiber,Double,PLA
744,1.06,13.3,2.13,30,Hex,Fiber,Double,PLA
746,1.07,13.3,2.13,30,Hex,Fiber,Double,PLA
747,1.07,13.4,2.14,30,Hex,Fiber,Double,PLA
748,1.07,13.4,2.14,30,Hex,Fiber,Double,PLA
750,1.07,13.4,2.15,30,Hex,Fiber,Double,PLA
751,1.08,13.4,2.15,30,Hex,Fiber,Double,PLA
753,1.08,13.5,2.16,30,Hex,Fiber,Double,PLA
754,1.08,13.5,2.17,30,Hex,Fiber,Double,PLA
755,1.09,13.5,2.17,30,Hex,Fiber,Double,PLA
756,1.09,13.5,2.18,30,Hex,Fiber,Double,PLA
758,1.09,13.6,2.18,30,Hex,Fiber,Double,PLA
759,1.09,13.6,2.19,30,Hex,Fiber,Double,PLA
760,1.1,13.6,2.19,30,Hex,Fiber,Double,PLA
762,1.1,13.6,2.2,30,Hex,Fiber,Double,PLA
763,1.1,13.6,2.21,30,Hex,Fiber,Double,PLA
764,1.11,13.7,2.21,30,Hex,Fiber,Double,PLA
766,1.11,13.7,2.22,30,Hex,Fiber,Double,PLA
767,1.11,13.7,2.22,30,Hex,Fiber,Double,PLA
768,1.11,13.7,2.23,30,Hex,Fiber,Double,PLA
769,1.12,13.8,2.23,30,Hex,Fiber,Double,PLA
771,1.12,13.8,2.24,30,Hex,Fiber,Double,PLA
772,1.12,13.8,2.24,30,Hex,Fiber,Double,PLA
773,1.13,13.8,2.25,30,Hex,Fiber,Double,PLA
774,1.13,13.8,2.26,30,Hex,Fiber,Double,PLA
776,1.13,13.9,2.26,30,Hex,Fiber,Double,PLA
777,1.13,13.9,2.27,30,Hex,Fiber,Double,PLA
778,1.14,13.9,2.27,30,Hex,Fiber,Double,PLA
779,1.14,13.9,2.28,30,Hex,Fiber,Double,PLA
780,1.14,14,2.28,30,Hex,Fiber,Double,PLA
781,1.15,14,2.29,30,Hex,Fiber,Double,PLA
783,1.15,14,2.3,30,Hex,Fiber,Double,PLA
784,1.15,14,2.3,30,Hex,Fiber,Double,PLA
785,1.15,14,2.31,30,Hex,Fiber,Double,PLA
786,1.16,14.1,2.31,30,Hex,Fiber,Double,PLA
787,1.16,14.1,2.32,30,Hex,Fiber,Double,PLA
789,1.16,14.1,2.32,30,Hex,Fiber,Double,PLA
790,1.16,14.1,2.33,30,Hex,Fiber,Double,PLA
791,1.17,14.2,2.34,30,Hex,Fiber,Double,PLA
792,1.17,14.2,2.34,30,Hex,Fiber,Double,PLA
793,1.17,14.2,2.35,30,Hex,Fiber,Double,PLA
794,1.18,14.2,2.35,30,Hex,Fiber,Double,PLA
796,1.18,14.2,2.36,30,Hex,Fiber,Double,PLA
796,1.18,14.2,2.36,30,Hex,Fiber,Double,PLA
798,1.18,14.3,2.37,30,Hex,Fiber,Double,PLA
799,1.19,14.3,2.38,30,Hex,Fiber,Double,PLA
800,1.19,14.3,2.38,30,Hex,Fiber,Double,PLA
801,1.19,14.3,2.39,30,Hex,Fiber,Double,PLA
802,1.2,14.4,2.39,30,Hex,Fiber,Double,PLA
804,1.2,14.4,2.4,30,Hex,Fiber,Double,PLA
805,1.2,14.4,2.4,30,Hex,Fiber,Double,PLA
806,1.2,14.4,2.41,30,Hex,Fiber,Double,PLA
807,1.21,14.4,2.41,30,Hex,Fiber,Double,PLA
808,1.21,14.5,2.42,30,Hex,Fiber,Double,PLA
809,1.21,14.5,2.43,30,Hex,Fiber,Double,PLA
810,1.22,14.5,2.43,30,Hex,Fiber,Double,PLA
811,1.22,14.5,2.44,30,Hex,Fiber,Double,PLA
812,1.22,14.5,2.44,30,Hex,Fiber,Double,PLA
813,1.22,14.5,2.45,30,Hex,Fiber,Double,PLA
814,1.23,14.6,2.45,30,Hex,Fiber,Double,PLA
815,1.23,14.6,2.46,30,Hex,Fiber,Double,PLA
816,1.23,14.6,2.47,30,Hex,Fiber,Double,PLA
817,1.24,14.6,2.47,30,Hex,Fiber,Double,PLA
818,1.24,14.6,2.48,30,Hex,Fiber,Double,PLA
819,1.24,14.7,2.48,30,Hex,Fiber,Double,PLA
820,1.24,14.7,2.49,30,Hex,Fiber,Double,PLA
821,1.25,14.7,2.49,30,Hex,Fiber,Double,PLA
823,1.25,14.7,2.5,30,Hex,Fiber,Double,PLA
823,1.25,14.7,2.51,30,Hex,Fiber,Double,PLA
824,1.26,14.7,2.51,30,Hex,Fiber,Double,PLA
825,1.26,14.8,2.52,30,Hex,Fiber,Double,PLA
826,1.26,14.8,2.52,30,Hex,Fiber,Double,PLA
827,1.26,14.8,2.53,30,Hex,Fiber,Double,PLA
828,1.27,14.8,2.53,30,Hex,Fiber,Double,PLA
829,1.27,14.8,2.54,30,Hex,Fiber,Double,PLA
830,1.27,14.9,2.54,30,Hex,Fiber,Double,PLA
831,1.28,14.9,2.55,30,Hex,Fiber,Double,PLA
832,1.28,14.9,2.56,30,Hex,Fiber,Double,PLA
832,1.28,14.9,2.56,30,Hex,Fiber,Double,PLA
834,1.28,14.9,2.57,30,Hex,Fiber,Double,PLA
834,1.29,14.9,2.57,30,Hex,Fiber,Double,PLA
835,1.29,14.9,2.58,30,Hex,Fiber,Double,PLA
836,1.29,15,2.58,30,Hex,Fiber,Double,PLA
837,1.29,15,2.59,30,Hex,Fiber,Double,PLA
838,1.3,15,2.6,30,Hex,Fiber,Double,PLA
839,1.3,15,2.6,30,Hex,Fiber,Double,PLA
840,1.3,15,2.61,30,Hex,Fiber,Double,PLA
840,1.31,15,2.61,30,Hex,Fiber,Double,PLA
841,1.31,15,2.62,30,Hex,Fiber,Double,PLA
842,1.31,15.1,2.62,30,Hex,Fiber,Double,PLA
843,1.31,15.1,2.63,30,Hex,Fiber,Double,PLA
844,1.32,15.1,2.64,30,Hex,Fiber,Double,PLA
844,1.32,15.1,2.64,30,Hex,Fiber,Double,PLA
845,1.32,15.1,2.65,30,Hex,Fiber,Double,PLA
846,1.33,15.1,2.65,30,Hex,Fiber,Double,PLA
847,1.33,15.1,2.66,30,Hex,Fiber,Double,PLA
848,1.33,15.2,2.66,30,Hex,Fiber,Double,PLA
848,1.33,15.2,2.67,30,Hex,Fiber,Double,PLA
849,1.34,15.2,2.68,30,Hex,Fiber,Double,PLA
850,1.34,15.2,2.68,30,Hex,Fiber,Double,PLA
850,1.34,15.2,2.69,30,Hex,Fiber,Double,PLA
851,1.35,15.2,2.69,30,Hex,Fiber,Double,PLA
852,1.35,15.2,2.7,30,Hex,Fiber,Double,PLA
853,1.35,15.3,2.7,30,Hex,Fiber,Double,PLA
854,1.35,15.3,2.71,30,Hex,Fiber,Double,PLA
854,1.36,15.3,2.71,30,Hex,Fiber,Double,PLA
855,1.36,15.3,2.72,30,Hex,Fiber,Double,PLA
855,1.36,15.3,2.73,30,Hex,Fiber,Double,PLA
856,1.37,15.3,2.73,30,Hex,Fiber,Double,PLA
857,1.37,15.3,2.74,30,Hex,Fiber,Double,PLA
857,1.37,15.3,2.74,30,Hex,Fiber,Double,PLA
858,1.37,15.4,2.75,30,Hex,Fiber,Double,PLA
859,1.38,15.4,2.75,30,Hex,Fiber,Double,PLA
860,1.38,15.4,2.76,30,Hex,Fiber,Double,PLA
860,1.38,15.4,2.77,30,Hex,Fiber,Double,PLA
861,1.39,15.4,2.77,30,Hex,Fiber,Double,PLA
862,1.39,15.4,2.78,30,Hex,Fiber,Double,PLA
863,1.39,15.4,2.78,30,Hex,Fiber,Double,PLA
863,1.39,15.4,2.79,30,Hex,Fiber,Double,PLA
864,1.4,15.5,2.79,30,Hex,Fiber,Double,PLA
865,1.4,15.5,2.8,30,Hex,Fiber,Double,PLA
865,1.4,15.5,2.81,30,Hex,Fiber,Double,PLA
866,1.41,15.5,2.81,30,Hex,Fiber,Double,PLA
867,1.41,15.5,2.82,30,Hex,Fiber,Double,PLA
867,1.41,15.5,2.82,30,Hex,Fiber,Double,PLA
868,1.41,15.5,2.83,30,Hex,Fiber,Double,PLA
869,1.42,15.5,2.83,30,Hex,Fiber,Double,PLA
869,1.42,15.6,2.84,30,Hex,Fiber,Double,PLA
870,1.42,15.6,2.84,30,Hex,Fiber,Double,PLA
871,1.43,15.6,2.85,30,Hex,Fiber,Double,PLA
871,1.43,15.6,2.86,30,Hex,Fiber,Double,PLA
872,1.43,15.6,2.86,30,Hex,Fiber,Double,PLA
872,1.43,15.6,2.87,30,Hex,Fiber,Double,PLA
873,1.44,15.6,2.87,30,Hex,Fiber,Double,PLA
874,1.44,15.6,2.88,30,Hex,Fiber,Double,PLA
874,1.44,15.6,2.88,30,Hex,Fiber,Double,PLA
875,1.45,15.6,2.89,30,Hex,Fiber,Double,PLA
875,1.45,15.7,2.9,30,Hex,Fiber,Double,PLA
876,1.45,15.7,2.9,30,Hex,Fiber,Double,PLA
876,1.45,15.7,2.91,30,Hex,Fiber,Double,PLA
877,1.46,15.7,2.91,30,Hex,Fiber,Double,PLA
878,1.46,15.7,2.92,30,Hex,Fiber,Double,PLA
878,1.46,15.7,2.92,30,Hex,Fiber,Double,PLA
879,1.47,15.7,2.93,30,Hex,Fiber,Double,PLA
879,1.47,15.7,2.94,30,Hex,Fiber,Double,PLA
880,1.47,15.7,2.94,30,Hex,Fiber,Double,PLA
880,1.47,15.7,2.95,30,Hex,Fiber,Double,PLA
881,1.48,15.8,2.95,30,Hex,Fiber,Double,PLA
882,1.48,15.8,2.96,30,Hex,Fiber,Double,PLA
882,1.48,15.8,2.96,30,Hex,Fiber,Double,PLA
883,1.49,15.8,2.97,30,Hex,Fiber,Double,PLA
883,1.49,15.8,2.98,30,Hex,Fiber,Double,PLA
884,1.49,15.8,2.98,30,Hex,Fiber,Double,PLA
884,1.49,15.8,2.99,30,Hex,Fiber,Double,PLA
884,1.5,15.8,2.99,30,Hex,Fiber,Double,PLA
885,1.5,15.8,3,30,Hex,Fiber,Double,PLA
886,1.5,15.8,3,30,Hex,Fiber,Double,PLA
887,1.5,15.9,3.01,30,Hex,Fiber,Double,PLA
887,1.51,15.9,3.02,30,Hex,Fiber,Double,PLA
887,1.51,15.9,3.02,30,Hex,Fiber,Double,PLA
887,1.51,15.9,3.03,30,Hex,Fiber,Double,PLA
888,1.52,15.9,3.03,30,Hex,Fiber,Double,PLA
889,1.52,15.9,3.04,30,Hex,Fiber,Double,PLA
889,1.52,15.9,3.04,30,Hex,Fiber,Double,PLA
889,1.52,15.9,3.05,30,Hex,Fiber,Double,PLA
890,1.53,15.9,3.05,30,Hex,Fiber,Double,PLA
891,1.53,15.9,3.06,30,Hex,Fiber,Double,PLA
891,1.53,15.9,3.07,30,Hex,Fiber,Double,PLA
892,1.54,15.9,3.07,30,Hex,Fiber,Double,PLA
892,1.54,16,3.08,30,Hex,Fiber,Double,PLA
892,1.54,16,3.08,30,Hex,Fiber,Double,PLA
893,1.54,16,3.09,30,Hex,Fiber,Double,PLA
893,1.55,16,3.09,30,Hex,Fiber,Double,PLA
894,1.55,16,3.1,30,Hex,Fiber,Double,PLA
894,1.55,16,3.11,30,Hex,Fiber,Double,PLA
894,1.56,16,3.11,30,Hex,Fiber,Double,PLA
895,1.56,16,3.12,30,Hex,Fiber,Double,PLA
896,1.56,16,3.12,30,Hex,Fiber,Double,PLA
896,1.56,16,3.13,30,Hex,Fiber,Double,PLA
896,1.57,16,3.13,30,Hex,Fiber,Double,PLA
897,1.57,16,3.14,30,Hex,Fiber,Double,PLA
897,1.57,16,3.15,30,Hex,Fiber,Double,PLA
898,1.58,16.1,3.15,30,Hex,Fiber,Double,PLA
898,1.58,16.1,3.16,30,Hex,Fiber,Double,PLA
898,1.58,16.1,3.16,30,Hex,Fiber,Double,PLA
899,1.58,16.1,3.17,30,Hex,Fiber,Double,PLA
899,1.59,16.1,3.17,30,Hex,Fiber,Double,PLA
899,1.59,16.1,3.18,30,Hex,Fiber,Double,PLA
900,1.59,16.1,3.18,30,Hex,Fiber,Double,PLA
900,1.6,16.1,3.19,30,Hex,Fiber,Double,PLA
901,1.6,16.1,3.2,30,Hex,Fiber,Double,PLA
901,1.6,16.1,3.2,30,Hex,Fiber,Double,PLA
901,1.6,16.1,3.21,30,Hex,Fiber,Double,PLA
902,1.61,16.1,3.21,30,Hex,Fiber,Double,PLA
902,1.61,16.1,3.22,30,Hex,Fiber,Double,PLA
902,1.61,16.1,3.22,30,Hex,Fiber,Double,PLA
903,1.61,16.2,3.23,30,Hex,Fiber,Double,PLA
903,1.62,16.2,3.24,30,Hex,Fiber,Double,PLA
904,1.62,16.2,3.24,30,Hex,Fiber,Double,PLA
904,1.62,16.2,3.25,30,Hex,Fiber,Double,PLA
904,1.63,16.2,3.25,30,Hex,Fiber,Double,PLA
905,1.63,16.2,3.26,30,Hex,Fiber,Double,PLA
906,1.63,16.2,3.26,30,Hex,Fiber,Double,PLA
906,1.64,16.2,3.27,30,Hex,Fiber,Double,PLA
906,1.64,16.2,3.28,30,Hex,Fiber,Double,PLA
906,1.64,16.2,3.28,30,Hex,Fiber,Double,PLA
907,1.64,16.2,3.29,30,Hex,Fiber,Double,PLA
907,1.65,16.2,3.29,30,Hex,Fiber,Double,PLA
907,1.65,16.2,3.3,30,Hex,Fiber,Double,PLA
908,1.65,16.2,3.3,30,Hex,Fiber,Double,PLA
908,1.65,16.2,3.31,30,Hex,Fiber,Double,PLA
909,1.66,16.3,3.32,30,Hex,Fiber,Double,PLA
909,1.66,16.3,3.32,30,Hex,Fiber,Double,PLA
910,1.66,16.3,3.33,30,Hex,Fiber,Double,PLA
910,1.67,16.3,3.33,30,Hex,Fiber,Double,PLA
910,1.67,16.3,3.34,30,Hex,Fiber,Double,PLA
911,1.67,16.3,3.34,30,Hex,Fiber,Double,PLA
911,1.67,16.3,3.35,30,Hex,Fiber,Double,PLA
912,1.68,16.3,3.35,30,Hex,Fiber,Double,PLA
912,1.68,16.3,3.36,30,Hex,Fiber,Double,PLA
912,1.68,16.3,3.37,30,Hex,Fiber,Double,PLA
913,1.69,16.3,3.37,30,Hex,Fiber,Double,PLA
913,1.69,16.3,3.38,30,Hex,Fiber,Double,PLA
914,1.69,16.3,3.38,30,Hex,Fiber,Double,PLA
914,1.69,16.3,3.39,30,Hex,Fiber,Double,PLA
914,1.7,16.4,3.39,30,Hex,Fiber,Double,PLA
915,1.7,16.4,3.4,30,Hex,Fiber,Double,PLA
915,1.7,16.4,3.41,30,Hex,Fiber,Double,PLA
915,1.71,16.4,3.41,30,Hex,Fiber,Double,PLA
916,1.71,16.4,3.42,30,Hex,Fiber,Double,PLA
916,1.71,16.4,3.42,30,Hex,Fiber,Double,PLA
916,1.71,16.4,3.43,30,Hex,Fiber,Double,PLA
916,1.72,16.4,3.43,30,Hex,Fiber,Double,PLA
917,1.72,16.4,3.44,30,Hex,Fiber,Double,PLA
917,1.72,16.4,3.45,30,Hex,Fiber,Double,PLA
918,1.73,16.4,3.45,30,Hex,Fiber,Double,PLA
918,1.73,16.4,3.46,30,Hex,Fiber,Double,PLA
918,1.73,16.4,3.46,30,Hex,Fiber,Double,PLA
919,1.73,16.4,3.47,30,Hex,Fiber,Double,PLA
919,1.74,16.4,3.47,30,Hex,Fiber,Double,PLA
919,1.74,16.4,3.48,30,Hex,Fiber,Double,PLA
920,1.74,16.5,3.48,30,Hex,Fiber,Double,PLA
920,1.75,16.5,3.49,30,Hex,Fiber,Double,PLA
920,1.75,16.5,3.5,30,Hex,Fiber,Double,PLA
921,1.75,16.5,3.5,30,Hex,Fiber,Double,PLA
921,1.75,16.5,3.51,30,Hex,Fiber,Double,PLA
921,1.76,16.5,3.51,30,Hex,Fiber,Double,PLA
921,1.76,16.5,3.52,30,Hex,Fiber,Double,PLA
922,1.76,16.5,3.52,30,Hex,Fiber,Double,PLA
922,1.77,16.5,3.53,30,Hex,Fiber,Double,PLA
922,1.77,16.5,3.54,30,Hex,Fiber,Double,PLA
923,1.77,16.5,3.54,30,Hex,Fiber,Double,PLA
923,1.77,16.5,3.55,30,Hex,Fiber,Double,PLA
923,1.78,16.5,3.55,30,Hex,Fiber,Double,PLA
923,1.78,16.5,3.56,30,Hex,Fiber,Double,PLA
923,1.78,16.5,3.56,30,Hex,Fiber,Double,PLA
924,1.79,16.5,3.57,30,Hex,Fiber,Double,PLA
924,1.79,16.5,3.58,30,Hex,Fiber,Double,PLA
925,1.79,16.5,3.58,30,Hex,Fiber,Double,PLA
925,1.79,16.5,3.59,30,Hex,Fiber,Double,PLA
925,1.8,16.5,3.59,30,Hex,Fiber,Double,PLA
925,1.8,16.6,3.6,30,Hex,Fiber,Double,PLA
925,1.8,16.6,3.6,30,Hex,Fiber,Double,PLA
926,1.8,16.6,3.61,30,Hex,Fiber,Double,PLA
926,1.81,16.6,3.62,30,Hex,Fiber,Double,PLA
926,1.81,16.6,3.62,30,Hex,Fiber,Double,PLA
926,1.81,16.6,3.63,30,Hex,Fiber,Double,PLA
926,1.82,16.6,3.63,30,Hex,Fiber,Double,PLA
927,1.82,16.6,3.64,30,Hex,Fiber,Double,PLA
927,1.82,16.6,3.64,30,Hex,Fiber,Double,PLA
927,1.82,16.6,3.65,30,Hex,Fiber,Double,PLA
928,1.83,16.6,3.66,30,Hex,Fiber,Double,PLA
928,1.83,16.6,3.66,30,Hex,Fiber,Double,PLA
928,1.83,16.6,3.67,30,Hex,Fiber,Double,PLA
928,1.84,16.6,3.67,30,Hex,Fiber,Double,PLA
928,1.84,16.6,3.68,30,Hex,Fiber,Double,PLA
929,1.84,16.6,3.68,30,Hex,Fiber,Double,PLA
929,1.84,16.6,3.69,30,Hex,Fiber,Double,PLA
929,1.85,16.6,3.69,30,Hex,Fiber,Double,PLA
929,1.85,16.6,3.7,30,Hex,Fiber,Double,PLA
929,1.85,16.6,3.71,30,Hex,Fiber,Double,PLA
929,1.86,16.6,3.71,30,Hex,Fiber,Double,PLA
929,1.86,16.6,3.72,30,Hex,Fiber,Double,PLA
930,1.86,16.6,3.72,30,Hex,Fiber,Double,PLA
930,1.86,16.6,3.73,30,Hex,Fiber,Double,PLA
930,1.87,16.6,3.73,30,Hex,Fiber,Double,PLA
931,1.87,16.6,3.74,30,Hex,Fiber,Double,PLA
931,1.87,16.6,3.75,30,Hex,Fiber,Double,PLA
931,1.88,16.7,3.75,30,Hex,Fiber,Double,PLA
931,1.88,16.7,3.76,30,Hex,Fiber,Double,PLA
932,1.88,16.7,3.76,30,Hex,Fiber,Double,PLA
932,1.88,16.7,3.77,30,Hex,Fiber,Double,PLA
931,1.89,16.7,3.77,30,Hex,Fiber,Double,PLA
932,1.89,16.7,3.78,30,Hex,Fiber,Double,PLA
932,1.89,16.7,3.79,30,Hex,Fiber,Double,PLA
932,1.9,16.7,3.79,30,Hex,Fiber,Double,PLA
932,1.9,16.7,3.8,30,Hex,Fiber,Double,PLA
932,1.9,16.7,3.8,30,Hex,Fiber,Double,PLA
932,1.9,16.7,3.81,30,Hex,Fiber,Double,PLA
932,1.91,16.7,3.81,30,Hex,Fiber,Double,PLA
932,1.91,16.7,3.82,30,Hex,Fiber,Double,PLA
932,1.91,16.7,3.82,30,Hex,Fiber,Double,PLA
932,1.92,16.7,3.83,30,Hex,Fiber,Double,PLA
932,1.92,16.7,3.84,30,Hex,Fiber,Double,PLA
933,1.92,16.7,3.84,30,Hex,Fiber,Double,PLA
932,1.92,16.7,3.85,30,Hex,Fiber,Double,PLA
932,1.93,16.7,3.85,30,Hex,Fiber,Double,PLA
932,1.93,16.7,3.86,30,Hex,Fiber,Double,PLA
932,1.93,16.7,3.86,30,Hex,Fiber,Double,PLA
932,1.93,16.7,3.87,30,Hex,Fiber,Double,PLA
932,1.94,16.7,3.88,30,Hex,Fiber,Double,PLA
931,1.94,16.7,3.88,30,Hex,Fiber,Double,PLA
931,1.94,16.7,3.89,30,Hex,Fiber,Double,PLA
931,1.95,16.7,3.89,30,Hex,Fiber,Double,PLA
931,1.95,16.6,3.9,30,Hex,Fiber,Double,PLA
930,1.95,16.6,3.9,30,Hex,Fiber,Double,PLA
930,1.95,16.6,3.91,30,Hex,Fiber,Double,PLA
930,1.96,16.6,3.92,30,Hex,Fiber,Double,PLA
929,1.96,16.6,3.92,30,Hex,Fiber,Double,PLA
929,1.96,16.6,3.93,30,Hex,Fiber,Double,PLA
928,1.97,16.6,3.93,30,Hex,Fiber,Double,PLA
928,1.97,16.6,3.94,30,Hex,Fiber,Double,PLA
927,1.97,16.6,3.94,30,Hex,Fiber,Double,PLA
927,1.97,16.6,3.95,30,Hex,Fiber,Double,PLA
927,1.98,16.6,3.96,30,Hex,Fiber,Double,PLA
926,1.98,16.6,3.96,30,Hex,Fiber,Double,PLA
926,1.98,16.6,3.97,30,Hex,Fiber,Double,PLA
926,1.99,16.6,3.97,30,Hex,Fiber,Double,PLA
925,1.99,16.6,3.98,30,Hex,Fiber,Double,PLA
925,1.99,16.5,3.98,30,Hex,Fiber,Double,PLA
925,1.99,16.5,3.99,30,Hex,Fiber,Double,PLA
924,2,16.5,3.99,30,Hex,Fiber,Double,PLA
924,2,16.5,4,30,Hex,Fiber,Double,PLA
924,2,16.5,4.01,30,Hex,Fiber,Double,PLA
924,2.01,16.5,4.01,30,Hex,Fiber,Double,PLA
923,2.01,16.5,4.02,30,Hex,Fiber,Double,PLA
923,2.01,16.5,4.02,30,Hex,Fiber,Double,PLA
922,2.01,16.5,4.03,30,Hex,Fiber,Double,PLA
922,2.02,16.5,4.03,30,Hex,Fiber,Double,PLA
922,2.02,16.5,4.04,30,Hex,Fiber,Double,PLA
922,2.02,16.5,4.05,30,Hex,Fiber,Double,PLA
921,2.03,16.5,4.05,30,Hex,Fiber,Double,PLA
921,2.03,16.5,4.06,30,Hex,Fiber,Double,PLA
921,2.03,16.5,4.06,30,Hex,Fiber,Double,PLA
920,2.03,16.5,4.07,30,Hex,Fiber,Double,PLA
920,2.04,16.5,4.07,30,Hex,Fiber,Double,PLA
920,2.04,16.5,4.08,30,Hex,Fiber,Double,PLA
920,2.04,16.5,4.09,30,Hex,Fiber,Double,PLA
919,2.05,16.4,4.09,30,Hex,Fiber,Double,PLA
919,2.05,16.4,4.1,30,Hex,Fiber,Double,PLA
919,2.05,16.4,4.1,30,Hex,Fiber,Double,PLA
919,2.05,16.4,4.11,30,Hex,Fiber,Double,PLA
918,2.06,16.4,4.11,30,Hex,Fiber,Double,PLA
918,2.06,16.4,4.12,30,Hex,Fiber,Double,PLA
918,2.06,16.4,4.12,30,Hex,Fiber,Double,PLA
918,2.07,16.4,4.13,30,Hex,Fiber,Double,PLA
917,2.07,16.4,4.14,30,Hex,Fiber,Double,PLA
917,2.07,16.4,4.14,30,Hex,Fiber,Double,PLA
917,2.07,16.4,4.15,30,Hex,Fiber,Double,PLA
917,2.08,16.4,4.15,30,Hex,Fiber,Double,PLA
916,2.08,16.4,4.16,30,Hex,Fiber,Double,PLA
916,2.08,16.4,4.17,30,Hex,Fiber,Double,PLA
916,2.09,16.4,4.17,30,Hex,Fiber,Double,PLA
915,2.09,16.4,4.18,30,Hex,Fiber,Double,PLA
915,2.09,16.4,4.18,30,Hex,Fiber,Double,PLA
915,2.09,16.4,4.19,30,Hex,Fiber,Double,PLA
916,2.1,16.4,4.19,30,Hex,Fiber,Double,PLA
915,2.1,16.4,4.2,30,Hex,Fiber,Double,PLA
915,2.1,16.4,4.2,30,Hex,Fiber,Double,PLA
915,2.11,16.4,4.21,30,Hex,Fiber,Double,PLA
915,2.11,16.4,4.22,30,Hex,Fiber,Double,PLA
915,2.11,16.4,4.22,30,Hex,Fiber,Double,PLA
915,2.11,16.4,4.23,30,Hex,Fiber,Double,PLA
915,2.12,16.4,4.23,30,Hex,Fiber,Double,PLA
916,2.12,16.4,4.24,30,Hex,Fiber,Double,PLA
915,2.12,16.4,4.24,30,Hex,Fiber,Double,PLA
915,2.12,16.4,4.25,30,Hex,Fiber,Double,PLA
915,2.13,16.4,4.26,30,Hex,Fiber,Double,PLA
915,2.13,16.4,4.26,30,Hex,Fiber,Double,PLA
915,2.13,16.4,4.27,30,Hex,Fiber,Double,PLA
916,2.14,16.4,4.27,30,Hex,Fiber,Double,PLA
916,2.14,16.4,4.28,30,Hex,Fiber,Double,PLA
915,2.14,16.4,4.28,30,Hex,Fiber,Double,PLA
916,2.14,16.4,4.29,30,Hex,Fiber,Double,PLA
916,2.15,16.4,4.3,30,Hex,Fiber,Double,PLA
916,2.15,16.4,4.3,30,Hex,Fiber,Double,PLA
916,2.15,16.4,4.31,30,Hex,Fiber,Double,PLA
916,2.16,16.4,4.31,30,Hex,Fiber,Double,PLA
917,2.16,16.4,4.32,30,Hex,Fiber,Double,PLA
917,2.16,16.4,4.32,30,Hex,Fiber,Double,PLA
917,2.16,16.4,4.33,30,Hex,Fiber,Double,PLA
917,2.17,16.4,4.33,30,Hex,Fiber,Double,PLA
917,2.17,16.4,4.34,30,Hex,Fiber,Double,PLA
917,2.17,16.4,4.35,30,Hex,Fiber,Double,PLA
917,2.18,16.4,4.35,30,Hex,Fiber,Double,PLA
918,2.18,16.4,4.36,30,Hex,Fiber,Double,PLA
918,2.18,16.4,4.36,30,Hex,Fiber,Double,PLA
918,2.18,16.4,4.37,30,Hex,Fiber,Double,PLA
918,2.19,16.4,4.37,30,Hex,Fiber,Double,PLA
918,2.19,16.4,4.38,30,Hex,Fiber,Double,PLA
918,2.19,16.4,4.39,30,Hex,Fiber,Double,PLA
919,2.2,16.4,4.39,30,Hex,Fiber,Double,PLA
919,2.2,16.4,4.4,30,Hex,Fiber,Double,PLA
915,2.2,16.4,4.4,30,Hex,Fiber,Double,PLA
915,2.2,16.4,4.41,30,Hex,Fiber,Double,PLA
915,2.21,16.4,4.41,30,Hex,Fiber,Double,PLA
915,2.21,16.4,4.42,30,Hex,Fiber,Double,PLA
915,2.21,16.4,4.43,30,Hex,Fiber,Double,PLA
915,2.22,16.4,4.43,30,Hex,Fiber,Double,PLA
915,2.22,16.4,4.44,30,Hex,Fiber,Double,PLA
915,2.22,16.4,4.44,30,Hex,Fiber,Double,PLA
915,2.22,16.4,4.45,30,Hex,Fiber,Double,PLA
915,2.23,16.4,4.45,30,Hex,Fiber,Double,PLA
916,2.23,16.4,4.46,30,Hex,Fiber,Double,PLA
916,2.23,16.4,4.47,30,Hex,Fiber,Double,PLA
916,2.24,16.4,4.47,30,Hex,Fiber,Double,PLA
916,2.24,16.4,4.48,30,Hex,Fiber,Double,PLA
916,2.24,16.4,4.48,30,Hex,Fiber,Double,PLA
917,2.24,16.4,4.49,30,Hex,Fiber,Double,PLA
916,2.25,16.4,4.49,30,Hex,Fiber,Double,PLA
917,2.25,16.4,4.5,30,Hex,Fiber,Double,PLA
917,2.25,16.4,4.5,30,Hex,Fiber,Double,PLA
917,2.26,16.4,4.51,30,Hex,Fiber,Double,PLA
917,2.26,16.4,4.52,30,Hex,Fiber,Double,PLA
918,2.26,16.4,4.52,30,Hex,Fiber,Double,PLA
918,2.26,16.4,4.53,30,Hex,Fiber,Double,PLA
918,2.27,16.4,4.53,30,Hex,Fiber,Double,PLA
918,2.27,16.4,4.54,30,Hex,Fiber,Double,PLA
919,2.27,16.4,4.54,30,Hex,Fiber,Double,PLA
919,2.27,16.4,4.55,30,Hex,Fiber,Double,PLA
919,2.28,16.4,4.56,30,Hex,Fiber,Double,PLA
919,2.28,16.4,4.56,30,Hex,Fiber,Double,PLA
919,2.28,16.4,4.57,30,Hex,Fiber,Double,PLA
920,2.29,16.5,4.57,30,Hex,Fiber,Double,PLA
920,2.29,16.5,4.58,30,Hex,Fiber,Double,PLA
920,2.29,16.5,4.58,30,Hex,Fiber,Double,PLA
921,2.29,16.5,4.59,30,Hex,Fiber,Double,PLA
921,2.3,16.5,4.6,30,Hex,Fiber,Double,PLA
921,2.3,16.5,4.6,30,Hex,Fiber,Double,PLA
921,2.3,16.5,4.61,30,Hex,Fiber,Double,PLA
921,2.31,16.5,4.61,30,Hex,Fiber,Double,PLA
921,2.31,16.5,4.62,30,Hex,Fiber,Double,PLA
922,2.31,16.5,4.62,30,Hex,Fiber,Double,PLA
922,2.31,16.5,4.63,30,Hex,Fiber,Double,PLA
922,2.32,16.5,4.63,30,Hex,Fiber,Double,PLA
922,2.32,16.5,4.64,30,Hex,Fiber,Double,PLA
923,2.32,16.5,4.65,30,Hex,Fiber,Double,PLA
923,2.33,16.5,4.65,30,Hex,Fiber,Double,PLA
923,2.33,16.5,4.66,30,Hex,Fiber,Double,PLA
923,2.33,16.5,4.66,30,Hex,Fiber,Double,PLA
924,2.33,16.5,4.67,30,Hex,Fiber,Double,PLA
924,2.34,16.5,4.67,30,Hex,Fiber,Double,PLA
924,2.34,16.5,4.68,30,Hex,Fiber,Double,PLA
925,2.34,16.5,4.69,30,Hex,Fiber,Double,PLA
925,2.35,16.5,4.69,30,Hex,Fiber,Double,PLA
925,2.35,16.6,4.7,30,Hex,Fiber,Double,PLA
925,2.35,16.6,4.7,30,Hex,Fiber,Double,PLA
926,2.35,16.6,4.71,30,Hex,Fiber,Double,PLA
926,2.36,16.6,4.71,30,Hex,Fiber,Double,PLA
926,2.36,16.6,4.72,30,Hex,Fiber,Double,PLA
926,2.36,16.6,4.73,30,Hex,Fiber,Double,PLA
927,2.37,16.6,4.73,30,Hex,Fiber,Double,PLA
927,2.37,16.6,4.74,30,Hex,Fiber,Double,PLA
927,2.37,16.6,4.74,30,Hex,Fiber,Double,PLA
928,2.37,16.6,4.75,30,Hex,Fiber,Double,PLA
928,2.38,16.6,4.75,30,Hex,Fiber,Double,PLA
928,2.38,16.6,4.76,30,Hex,Fiber,Double,PLA
928,2.38,16.6,4.76,30,Hex,Fiber,Double,PLA
928,2.39,16.6,4.77,30,Hex,Fiber,Double,PLA
929,2.39,16.6,4.78,30,Hex,Fiber,Double,PLA
929,2.39,16.6,4.78,30,Hex,Fiber,Double,PLA
929,2.39,16.6,4.79,30,Hex,Fiber,Double,PLA
929,2.4,16.6,4.79,30,Hex,Fiber,Double,PLA
929,2.4,16.6,4.8,30,Hex,Fiber,Double,PLA
930,2.4,16.6,4.8,30,Hex,Fiber,Double,PLA
930,2.4,16.6,4.81,30,Hex,Fiber,Double,PLA
930,2.41,16.6,4.82,30,Hex,Fiber,Double,PLA
930,2.41,16.6,4.82,30,Hex,Fiber,Double,PLA
930,2.41,16.6,4.83,30,Hex,Fiber,Double,PLA
931,2.42,16.7,4.83,30,Hex,Fiber,Double,PLA
931,2.42,16.7,4.84,30,Hex,Fiber,Double,PLA
931,2.42,16.7,4.84,30,Hex,Fiber,Double,PLA
931,2.42,16.7,4.85,30,Hex,Fiber,Double,PLA
932,2.43,16.7,4.86,30,Hex,Fiber,Double,PLA
932,2.43,16.7,4.86,30,Hex,Fiber,Double,PLA
932,2.43,16.7,4.87,30,Hex,Fiber,Double,PLA
932,2.44,16.7,4.87,30,Hex,Fiber,Double,PLA
932,2.44,16.7,4.88,30,Hex,Fiber,Double,PLA
932,2.44,16.7,4.88,30,Hex,Fiber,Double,PLA
933,2.44,16.7,4.89,30,Hex,Fiber,Double,PLA
932,2.45,16.7,4.9,30,Hex,Fiber,Double,PLA
933,2.45,16.7,4.9,30,Hex,Fiber,Double,PLA
933,2.45,16.7,4.91,30,Hex,Fiber,Double,PLA
932,2.46,16.7,4.91,30,Hex,Fiber,Double,PLA
932,2.46,16.7,4.92,30,Hex,Fiber,Double,PLA
932,2.46,16.7,4.92,30,Hex,Fiber,Double,PLA
932,2.46,16.7,4.93,30,Hex,Fiber,Double,PLA
932,2.47,16.7,4.94,30,Hex,Fiber,Double,PLA
931,2.47,16.7,4.94,30,Hex,Fiber,Double,PLA
930,2.47,16.6,4.95,30,Hex,Fiber,Double,PLA
931,2.48,16.6,4.95,30,Hex,Fiber,Double,PLA
930,2.48,16.6,4.96,30,Hex,Fiber,Double,PLA
929,2.48,16.6,4.96,30,Hex,Fiber,Double,PLA
929,2.48,16.6,4.97,30,Hex,Fiber,Double,PLA
929,2.49,16.6,4.97,30,Hex,Fiber,Double,PLA
928,2.49,16.6,4.98,30,Hex,Fiber,Double,PLA
916,2.49,16.4,4.99,30,Hex,Fiber,Double,PLA
914,2.5,16.4,4.99,30,Hex,Fiber,Double,PLA
913,2.5,16.3,5,30,Hex,Fiber,Double,PLA
911,2.5,16.3,5,30,Hex,Fiber,Double,PLA
909,2.5,16.3,5.01,30,Hex,Fiber,Double,PLA
908,2.51,16.2,5.01,30,Hex,Fiber,Double,PLA
905,2.51,16.2,5.02,30,Hex,Fiber,Double,PLA
904,2.51,16.2,5.03,30,Hex,Fiber,Double,PLA
902,2.52,16.1,5.03,30,Hex,Fiber,Double,PLA
900,2.52,16.1,5.04,30,Hex,Fiber,Double,PLA
898,2.52,16.1,5.04,30,Hex,Fiber,Double,PLA
896,2.52,16,5.05,30,Hex,Fiber,Double,PLA
893,2.53,16,5.05,30,Hex,Fiber,Double,PLA
891,2.53,15.9,5.06,30,Hex,Fiber,Double,PLA
887,2.53,15.9,5.07,30,Hex,Fiber,Double,PLA
884,2.54,15.8,5.07,30,Hex,Fiber,Double,PLA
880,2.54,15.8,5.08,30,Hex,Fiber,Double,PLA
877,2.54,15.7,5.08,30,Hex,Fiber,Double,PLA
873,2.54,15.6,5.09,30,Hex,Fiber,Double,PLA
870,2.55,15.6,5.09,30,Hex,Fiber,Double,PLA
866,2.55,15.5,5.1,30,Hex,Fiber,Double,PLA
862,2.55,15.4,5.11,30,Hex,Fiber,Double,PLA
858,2.56,15.3,5.11,30,Hex,Fiber,Double,PLA
853,2.56,15.3,5.12,30,Hex,Fiber,Double,PLA
845,2.56,15.1,5.12,30,Hex,Fiber,Double,PLA
839,2.56,15,5.13,30,Hex,Fiber,Double,PLA
833,2.57,14.9,5.13,30,Hex,Fiber,Double,PLA
826,2.57,14.8,5.14,30,Hex,Fiber,Double,PLA
818,2.57,14.6,5.14,30,Hex,Fiber,Double,PLA
793,2.58,14.2,5.15,30,Hex,Fiber,Double,PLA
778,2.58,13.9,5.16,30,Hex,Fiber,Double,PLA
767,2.58,13.7,5.16,30,Hex,Fiber,Double,PLA
757,2.58,13.5,5.17,30,Hex,Fiber,Double,PLA
712,2.59,12.7,5.17,30,Hex,Fiber,Double,PLA
698,2.59,12.5,5.18,30,Hex,Fiber,Double,PLA
688,2.59,12.3,5.18,30,Hex,Fiber,Double,PLA
681,2.6,12.2,5.19,30,Hex,Fiber,Double,PLA
676,2.6,12.1,5.2,30,Hex,Fiber,Double,PLA
671,2.6,12,5.2,30,Hex,Fiber,Double,PLA
667,2.6,11.9,5.21,30,Hex,Fiber,Double,PLA
664,2.61,11.9,5.21,30,Hex,Fiber,Double,PLA
660,2.61,11.8,5.22,30,Hex,Fiber,Double,PLA
643,2.61,11.5,5.22,30,Hex,Fiber,Double,PLA
639,2.61,11.4,5.23,30,Hex,Fiber,Double,PLA
635,2.62,11.4,5.24,30,Hex,Fiber,Double,PLA
632,2.62,11.3,5.24,30,Hex,Fiber,Double,PLA
629,2.62,11.2,5.25,30,Hex,Fiber,Double,PLA
626,2.63,11.2,5.25,30,Hex,Fiber,Double,PLA
624,2.63,11.2,5.26,30,Hex,Fiber,Double,PLA
621,2.63,11.1,5.26,30,Hex,Fiber,Double,PLA
619,2.63,11.1,5.27,30,Hex,Fiber,Double,PLA
617,2.64,11,5.27,30,Hex,Fiber,Double,PLA
615,2.64,11,5.28,30,Hex,Fiber,Double,PLA
613,2.64,11,5.29,30,Hex,Fiber,Double,PLA
612,2.65,10.9,5.29,30,Hex,Fiber,Double,PLA
609,2.65,10.9,5.3,30,Hex,Fiber,Double,PLA
607,2.65,10.9,5.3,30,Hex,Fiber,Double,PLA
606,2.65,10.8,5.31,30,Hex,Fiber,Double,PLA
605,2.66,10.8,5.31,30,Hex,Fiber,Double,PLA
603,2.66,10.8,5.32,30,Hex,Fiber,Double,PLA
602,2.66,10.8,5.33,30,Hex,Fiber,Double,PLA
601,2.67,10.7,5.33,30,Hex,Fiber,Double,PLA
599,2.67,10.7,5.34,30,Hex,Fiber,Double,PLA
598,2.67,10.7,5.34,30,Hex,Fiber,Double,PLA
597,2.67,10.7,5.35,30,Hex,Fiber,Double,PLA
596,2.68,10.7,5.35,30,Hex,Fiber,Double,PLA
594,2.68,10.6,5.36,30,Hex,Fiber,Double,PLA
582,2.68,10.4,5.37,30,Hex,Fiber,Double,PLA
580,2.69,10.4,5.37,30,Hex,Fiber,Double,PLA
578,2.69,10.3,5.38,30,Hex,Fiber,Double,PLA
573,2.69,10.2,5.38,30,Hex,Fiber,Double,PLA
552,2.69,9.88,5.39,30,Hex,Fiber,Double,PLA
548,2.7,9.8,5.39,30,Hex,Fiber,Double,PLA
545,2.7,9.74,5.4,30,Hex,Fiber,Double,PLA
541,2.7,9.68,5.41,30,Hex,Fiber,Double,PLA
538,2.71,9.62,5.41,30,Hex,Fiber,Double,PLA
535,2.71,9.57,5.42,30,Hex,Fiber,Double,PLA
533,2.71,9.53,5.42,30,Hex,Fiber,Double,PLA
530,2.71,9.48,5.43,30,Hex,Fiber,Double,PLA
528,2.72,9.44,5.43,30,Hex,Fiber,Double,PLA
525,2.72,9.39,5.44,30,Hex,Fiber,Double,PLA
522,2.72,9.34,5.44,30,Hex,Fiber,Double,PLA
519,2.73,9.28,5.45,30,Hex,Fiber,Double,PLA
502,2.73,8.99,5.46,30,Hex,Fiber,Double,PLA
497,2.73,8.9,5.46,30,Hex,Fiber,Double,PLA
493,2.73,8.82,5.47,30,Hex,Fiber,Double,PLA
488,2.74,8.73,5.47,30,Hex,Fiber,Double,PLA
464,2.74,8.3,5.48,30,Hex,Fiber,Double,PLA
457,2.74,8.18,5.48,30,Hex,Fiber,Double,PLA
452,2.75,8.08,5.49,30,Hex,Fiber,Double,PLA
445,2.75,7.95,5.5,30,Hex,Fiber,Double,PLA
438,2.75,7.84,5.5,30,Hex,Fiber,Double,PLA
432,2.75,7.73,5.51,30,Hex,Fiber,Double,PLA
408,2.76,7.3,5.51,30,Hex,Fiber,Double,PLA
388,2.76,6.95,5.52,30,Hex,Fiber,Double,PLA
-45,2.77,-0.805,5.53,30,Hex,Fiber,Double,PLA
