Repository: Nandhini-Essakimuthu/Metal_prediction

# Metal_prediction
It alllows you to predict which material will endure more weight using machine learning and the user interface using streamlit

File: csv files/30-3D_WITHOUT_MESH_-1.csv
Force (N),Position (mm),Stress (MPa),Strain (%),Infill%,Infill Type,Mesh Type,Number of mesh layer,Base Material
0.286,0,0.00415,0,30,3D,Without Mesh,Zero,PLA
-0.153,0,-0.00222,0,30,3D,Without Mesh,Zero,PLA
-0.0983,0,-0.00143,0,30,3D,Without Mesh,Zero,PLA
-0.0439,0,-0.000637,0,30,3D,Without Mesh,Zero,PLA
-0.0358,0,-0.000519,0,30,3D,Without Mesh,Zero,PLA
-0.0358,0,-0.000519,0,30,3D,Without Mesh,Zero,PLA
-0.0565,0,-0.00082,0,30,3D,Without Mesh,Zero,PLA
0.283,0,0.00411,0,30,3D,Without Mesh,Zero,PLA
-0.0642,0,-0.000932,0,30,3D,Without Mesh,Zero,PLA
0.273,0,0.00396,0,30,3D,Without Mesh,Zero,PLA
0.00203,0,2.95E-05,0,30,3D,Without Mesh,Zero,PLA
0.469,0,0.00681,0,30,3D,Without Mesh,Zero,PLA
0.419,0,0.00608,0,30,3D,Without Mesh,Zero,PLA
0.118,0,0.00172,0,30,3D,Without Mesh,Zero,PLA
0.462,0,0.00671,0,30,3D,Without Mesh,Zero,PLA
-0.0215,0,-0.000313,0,30,3D,Without Mesh,Zero,PLA
0.249,0,0.00362,0,30,3D,Without Mesh,Zero,PLA
0.00691,0,0.0001,0,30,3D,Without Mesh,Zero,PLA
0.126,0,0.00183,0,30,3D,Without Mesh,Zero,PLA
0.477,0,0.00692,0,30,3D,Without Mesh,Zero,PLA
0.123,0,0.00179,0,30,3D,Without Mesh,Zero,PLA
0.447,0,0.00649,0,30,3D,Without Mesh,Zero,PLA
0.224,0,0.00324,0,30,3D,Without Mesh,Zero,PLA
-0.00284,0,-4.13E-05,0,30,3D,Without Mesh,Zero,PLA
0.115,0,0.00168,0,30,3D,Without Mesh,Zero,PLA
0.123,0,0.00178,0,30,3D,Without Mesh,Zero,PLA
0.32,0,0.00464,0,30,3D,Without Mesh,Zero,PLA
0.263,0,0.00382,0,30,3D,Without Mesh,Zero,PLA
0.264,0,0.00383,0,30,3D,Without Mesh,Zero,PLA
0.232,0,0.00337,0,30,3D,Without Mesh,Zero,PLA
0.0317,0,0.00046,0,30,3D,Without Mesh,Zero,PLA
0.243,0,0.00353,0,30,3D,Without Mesh,Zero,PLA
0.244,0,0.00354,0,30,3D,Without Mesh,Zero,PLA
0.308,0,0.00448,0,30,3D,Without Mesh,Zero,PLA
0.412,0,0.00599,0,30,3D,Without Mesh,Zero,PLA
1.15,0.0015,0.0167,0.003,30,3D,Without Mesh,Zero,PLA
2.94,0.00316,0.0427,0.00633,30,3D,Without Mesh,Zero,PLA
4.63,0.00512,0.0671,0.0102,30,3D,Without Mesh,Zero,PLA
6.12,0.00717,0.0888,0.0143,30,3D,Without Mesh,Zero,PLA
8.19,0.00913,0.119,0.0183,30,3D,Without Mesh,Zero,PLA
9.98,0.0111,0.145,0.0222,30,3D,Without Mesh,Zero,PLA
12.1,0.0131,0.175,0.0263,30,3D,Without Mesh,Zero,PLA
14.2,0.0151,0.206,0.0302,30,3D,Without Mesh,Zero,PLA
16.3,0.017,0.236,0.034,30,3D,Without Mesh,Zero,PLA
18.6,0.0191,0.27,0.0382,30,3D,Without Mesh,Zero,PLA
20.3,0.0212,0.294,0.0423,30,3D,Without Mesh,Zero,PLA
22.5,0.0232,0.327,0.0464,30,3D,Without Mesh,Zero,PLA
24.6,0.0253,0.357,0.0505,30,3D,Without Mesh,Zero,PLA
26.4,0.0272,0.383,0.0544,30,3D,Without Mesh,Zero,PLA
28.4,0.0292,0.412,0.0583,30,3D,Without Mesh,Zero,PLA
30,0.0311,0.436,0.0623,30,3D,Without Mesh,Zero,PLA
31.5,0.0331,0.457,0.0662,30,3D,Without Mesh,Zero,PLA
33.5,0.0352,0.486,0.0705,30,3D,Without Mesh,Zero,PLA
35.3,0.0379,0.513,0.0758,30,3D,Without Mesh,Zero,PLA
36.7,0.0392,0.533,0.0785,30,3D,Without Mesh,Zero,PLA
38.5,0.0411,0.559,0.0822,30,3D,Without Mesh,Zero,PLA
40.1,0.0432,0.582,0.0863,30,3D,Without Mesh,Zero,PLA
41.4,0.0452,0.6,0.0904,30,3D,Without Mesh,Zero,PLA
43.3,0.0472,0.628,0.0943,30,3D,Without Mesh,Zero,PLA
45,0.0492,0.653,0.0984,30,3D,Without Mesh,Zero,PLA
46.2,0.0512,0.671,0.102,30,3D,Without Mesh,Zero,PLA
47.9,0.0531,0.695,0.106,30,3D,Without Mesh,Zero,PLA
49.6,0.0551,0.72,0.11,30,3D,Without Mesh,Zero,PLA
51.2,0.057,0.743,0.114,30,3D,Without Mesh,Zero,PLA
52.7,0.0591,0.765,0.118,30,3D,Without Mesh,Zero,PLA
55.9,0.0631,0.811,0.126,30,3D,Without Mesh,Zero,PLA
56,0.0632,0.813,0.126,30,3D,Without Mesh,Zero,PLA
57.4,0.0651,0.832,0.13,30,3D,Without Mesh,Zero,PLA
58.7,0.067,0.851,0.134,30,3D,Without Mesh,Zero,PLA
60.3,0.069,0.875,0.138,30,3D,Without Mesh,Zero,PLA
62,0.0711,0.9,0.142,30,3D,Without Mesh,Zero,PLA
63.7,0.073,0.924,0.146,30,3D,Without Mesh,Zero,PLA
65.1,0.0751,0.945,0.15,30,3D,Without Mesh,Zero,PLA
66.5,0.077,0.965,0.154,30,3D,Without Mesh,Zero,PLA
67.7,0.079,0.983,0.158,30,3D,Without Mesh,Zero,PLA
69.3,0.0808,1.01,0.162,30,3D,Without Mesh,Zero,PLA
71,0.0828,1.03,0.166,30,3D,Without Mesh,Zero,PLA
72.5,0.0848,1.05,0.17,30,3D,Without Mesh,Zero,PLA
74.1,0.0869,1.07,0.174,30,3D,Without Mesh,Zero,PLA
75.7,0.0888,1.1,0.178,30,3D,Without Mesh,Zero,PLA
77.1,0.0908,1.12,0.182,30,3D,Without Mesh,Zero,PLA
78.5,0.0926,1.14,0.185,30,3D,Without Mesh,Zero,PLA
79.8,0.0946,1.16,0.189,30,3D,Without Mesh,Zero,PLA
81.1,0.0966,1.18,0.193,30,3D,Without Mesh,Zero,PLA
82.6,0.0986,1.2,0.197,30,3D,Without Mesh,Zero,PLA
84,0.101,1.22,0.201,30,3D,Without Mesh,Zero,PLA
85.7,0.102,1.24,0.205,30,3D,Without Mesh,Zero,PLA
86.9,0.104,1.26,0.209,30,3D,Without Mesh,Zero,PLA
88.3,0.106,1.28,0.212,30,3D,Without Mesh,Zero,PLA
89.7,0.108,1.3,0.216,30,3D,Without Mesh,Zero,PLA
91.1,0.11,1.32,0.221,30,3D,Without Mesh,Zero,PLA
92.8,0.112,1.35,0.225,30,3D,Without Mesh,Zero,PLA
94.3,0.114,1.37,0.229,30,3D,Without Mesh,Zero,PLA
95.7,0.116,1.39,0.232,30,3D,Without Mesh,Zero,PLA
96.9,0.118,1.41,0.236,30,3D,Without Mesh,Zero,PLA
98.2,0.12,1.43,0.24,30,3D,Without Mesh,Zero,PLA
99.8,0.122,1.45,0.244,30,3D,Without Mesh,Zero,PLA
101,0.124,1.46,0.248,30,3D,Without Mesh,Zero,PLA
103,0.126,1.49,0.252,30,3D,Without Mesh,Zero,PLA
104,0.128,1.51,0.256,30,3D,Without Mesh,Zero,PLA
105,0.13,1.53,0.26,30,3D,Without Mesh,Zero,PLA
107,0.132,1.55,0.264,30,3D,Without Mesh,Zero,PLA
108,0.134,1.57,0.267,30,3D,Without Mesh,Zero,PLA
109,0.136,1.59,0.272,30,3D,Without Mesh,Zero,PLA
111,0.138,1.61,0.276,30,3D,Without Mesh,Zero,PLA
112,0.14,1.63,0.28,30,3D,Without Mesh,Zero,PLA
113,0.142,1.65,0.283,30,3D,Without Mesh,Zero,PLA
115,0.144,1.67,0.287,30,3D,Without Mesh,Zero,PLA
116,0.146,1.69,0.291,30,3D,Without Mesh,Zero,PLA
118,0.148,1.71,0.295,30,3D,Without Mesh,Zero,PLA
119,0.149,1.72,0.299,30,3D,Without Mesh,Zero,PLA
120,0.151,1.74,0.303,30,3D,Without Mesh,Zero,PLA
121,0.153,1.76,0.307,30,3D,Without Mesh,Zero,PLA
123,0.155,1.78,0.311,30,3D,Without Mesh,Zero,PLA
124,0.157,1.8,0.314,30,3D,Without Mesh,Zero,PLA
125,0.159,1.82,0.318,30,3D,Without Mesh,Zero,PLA
127,0.161,1.85,0.323,30,3D,Without Mesh,Zero,PLA
128,0.163,1.86,0.326,30,3D,Without Mesh,Zero,PLA
129,0.165,1.88,0.33,30,3D,Without Mesh,Zero,PLA
131,0.167,1.9,0.334,30,3D,Without Mesh,Zero,PLA
132,0.169,1.92,0.338,30,3D,Without Mesh,Zero,PLA
133,0.171,1.93,0.342,30,3D,Without Mesh,Zero,PLA
135,0.173,1.96,0.346,30,3D,Without Mesh,Zero,PLA
136,0.175,1.97,0.35,30,3D,Without Mesh,Zero,PLA
138,0.177,2,0.354,30,3D,Without Mesh,Zero,PLA
138,0.179,2.01,0.358,30,3D,Without Mesh,Zero,PLA
140,0.181,2.03,0.362,30,3D,Without Mesh,Zero,PLA
141,0.183,2.05,0.365,30,3D,Without Mesh,Zero,PLA
143,0.185,2.07,0.369,30,3D,Without Mesh,Zero,PLA
144,0.187,2.09,0.373,30,3D,Without Mesh,Zero,PLA
145,0.189,2.11,0.377,30,3D,Without Mesh,Zero,PLA
146,0.191,2.13,0.381,30,3D,Without Mesh,Zero,PLA
148,0.192,2.15,0.385,30,3D,Without Mesh,Zero,PLA
148,0.194,2.15,0.389,30,3D,Without Mesh,Zero,PLA
150,0.196,2.18,0.393,30,3D,Without Mesh,Zero,PLA
151,0.198,2.19,0.397,30,3D,Without Mesh,Zero,PLA
153,0.2,2.22,0.401,30,3D,Without Mesh,Zero,PLA
154,0.202,2.24,0.405,30,3D,Without Mesh,Zero,PLA
155,0.204,2.25,0.409,30,3D,Without Mesh,Zero,PLA
157,0.206,2.28,0.413,30,3D,Without Mesh,Zero,PLA
158,0.208,2.29,0.416,30,3D,Without Mesh,Zero,PLA
159,0.21,2.31,0.42,30,3D,Without Mesh,Zero,PLA
161,0.212,2.33,0.424,30,3D,Without Mesh,Zero,PLA
162,0.214,2.35,0.428,30,3D,Without Mesh,Zero,PLA
163,0.216,2.37,0.432,30,3D,Without Mesh,Zero,PLA
165,0.218,2.39,0.436,30,3D,Without Mesh,Zero,PLA
165,0.22,2.4,0.44,30,3D,Without Mesh,Zero,PLA
166,0.222,2.41,0.444,30,3D,Without Mesh,Zero,PLA
168,0.224,2.44,0.448,30,3D,Without Mesh,Zero,PLA
169,0.226,2.46,0.452,30,3D,Without Mesh,Zero,PLA
170,0.228,2.47,0.455,30,3D,Without Mesh,Zero,PLA
173,0.23,2.51,0.459,30,3D,Without Mesh,Zero,PLA
173,0.232,2.52,0.463,30,3D,Without Mesh,Zero,PLA
175,0.233,2.53,0.467,30,3D,Without Mesh,Zero,PLA
176,0.235,2.55,0.471,30,3D,Without Mesh,Zero,PLA
177,0.237,2.57,0.475,30,3D,Without Mesh,Zero,PLA
178,0.239,2.58,0.479,30,3D,Without Mesh,Zero,PLA
180,0.241,2.61,0.483,30,3D,Without Mesh,Zero,PLA
181,0.243,2.62,0.487,30,3D,Without Mesh,Zero,PLA
183,0.245,2.65,0.491,30,3D,Without Mesh,Zero,PLA
183,0.247,2.66,0.494,30,3D,Without Mesh,Zero,PLA
185,0.249,2.68,0.498,30,3D,Without Mesh,Zero,PLA
185,0.251,2.69,0.502,30,3D,Without Mesh,Zero,PLA
187,0.253,2.71,0.506,30,3D,Without Mesh,Zero,PLA
188,0.255,2.73,0.51,30,3D,Without Mesh,Zero,PLA
189,0.257,2.74,0.514,30,3D,Without Mesh,Zero,PLA
192,0.259,2.78,0.518,30,3D,Without Mesh,Zero,PLA
192,0.261,2.78,0.522,30,3D,Without Mesh,Zero,PLA
194,0.263,2.81,0.526,30,3D,Without Mesh,Zero,PLA
194,0.265,2.81,0.53,30,3D,Without Mesh,Zero,PLA
196,0.267,2.84,0.534,30,3D,Without Mesh,Zero,PLA
198,0.269,2.87,0.538,30,3D,Without Mesh,Zero,PLA
198,0.271,2.87,0.542,30,3D,Without Mesh,Zero,PLA
200,0.273,2.91,0.546,30,3D,Without Mesh,Zero,PLA
200,0.275,2.91,0.55,30,3D,Without Mesh,Zero,PLA
202,0.277,2.94,0.554,30,3D,Without Mesh,Zero,PLA
204,0.279,2.96,0.558,30,3D,Without Mesh,Zero,PLA
204,0.281,2.96,0.562,30,3D,Without Mesh,Zero,PLA
206,0.283,3,0.565,30,3D,Without Mesh,Zero,PLA
207,0.285,3,0.569,30,3D,Without Mesh,Zero,PLA
208,0.287,3.02,0.573,30,3D,Without Mesh,Zero,PLA
210,0.289,3.05,0.577,30,3D,Without Mesh,Zero,PLA
211,0.291,3.06,0.581,30,3D,Without Mesh,Zero,PLA
213,0.293,3.09,0.585,30,3D,Without Mesh,Zero,PLA
213,0.295,3.09,0.589,30,3D,Without Mesh,Zero,PLA
215,0.296,3.12,0.593,30,3D,Without Mesh,Zero,PLA
216,0.298,3.13,0.597,30,3D,Without Mesh,Zero,PLA
217,0.3,3.15,0.601,30,3D,Without Mesh,Zero,PLA
218,0.302,3.17,0.604,30,3D,Without Mesh,Zero,PLA
219,0.304,3.18,0.609,30,3D,Without Mesh,Zero,PLA
221,0.306,3.2,0.613,30,3D,Without Mesh,Zero,PLA
222,0.308,3.22,0.616,30,3D,Without Mesh,Zero,PLA
223,0.31,3.23,0.62,30,3D,Without Mesh,Zero,PLA
225,0.312,3.26,0.624,30,3D,Without Mesh,Zero,PLA
226,0.314,3.28,0.628,30,3D,Without Mesh,Zero,PLA
227,0.316,3.3,0.632,30,3D,Without Mesh,Zero,PLA
228,0.318,3.31,0.636,30,3D,Without Mesh,Zero,PLA
230,0.32,3.34,0.64,30,3D,Without Mesh,Zero,PLA
230,0.322,3.34,0.644,30,3D,Without Mesh,Zero,PLA
232,0.324,3.36,0.648,30,3D,Without Mesh,Zero,PLA
233,0.326,3.39,0.651,30,3D,Without Mesh,Zero,PLA
234,0.328,3.4,0.655,30,3D,Without Mesh,Zero,PLA
236,0.33,3.43,0.659,30,3D,Without Mesh,Zero,PLA
237,0.332,3.44,0.664,30,3D,Without Mesh,Zero,PLA
238,0.334,3.46,0.667,30,3D,Without Mesh,Zero,PLA
239,0.336,3.48,0.671,30,3D,Without Mesh,Zero,PLA
240,0.338,3.49,0.675,30,3D,Without Mesh,Zero,PLA
242,0.34,3.51,0.679,30,3D,Without Mesh,Zero,PLA
243,0.342,3.53,0.683,30,3D,Without Mesh,Zero,PLA
244,0.344,3.54,0.687,30,3D,Without Mesh,Zero,PLA
246,0.346,3.57,0.691,30,3D,Without Mesh,Zero,PLA
246,0.347,3.58,0.695,30,3D,Without Mesh,Zero,PLA
248,0.349,3.6,0.699,30,3D,Without Mesh,Zero,PLA
249,0.351,3.61,0.703,30,3D,Without Mesh,Zero,PLA
250,0.353,3.63,0.707,30,3D,Without Mesh,Zero,PLA
252,0.355,3.65,0.711,30,3D,Without Mesh,Zero,PLA
253,0.357,3.67,0.715,30,3D,Without Mesh,Zero,PLA
254,0.359,3.69,0.718,30,3D,Without Mesh,Zero,PLA
255,0.361,3.7,0.722,30,3D,Without Mesh,Zero,PLA
256,0.363,3.72,0.726,30,3D,Without Mesh,Zero,PLA
257,0.365,3.74,0.73,30,3D,Without Mesh,Zero,PLA
259,0.367,3.75,0.734,30,3D,Without Mesh,Zero,PLA
260,0.369,3.77,0.738,30,3D,Without Mesh,Zero,PLA
261,0.371,3.79,0.742,30,3D,Without Mesh,Zero,PLA
263,0.373,3.81,0.746,30,3D,Without Mesh,Zero,PLA
264,0.375,3.83,0.75,30,3D,Without Mesh,Zero,PLA
265,0.377,3.84,0.753,30,3D,Without Mesh,Zero,PLA
266,0.379,3.86,0.757,30,3D,Without Mesh,Zero,PLA
267,0.381,3.88,0.761,30,3D,Without Mesh,Zero,PLA
269,0.383,3.9,0.765,30,3D,Without Mesh,Zero,PLA
270,0.385,3.91,0.769,30,3D,Without Mesh,Zero,PLA
271,0.387,3.93,0.773,30,3D,Without Mesh,Zero,PLA
272,0.388,3.95,0.777,30,3D,Without Mesh,Zero,PLA
273,0.39,3.96,0.781,30,3D,Without Mesh,Zero,PLA
274,0.392,3.98,0.785,30,3D,Without Mesh,Zero,PLA
276,0.394,4,0.789,30,3D,Without Mesh,Zero,PLA
277,0.396,4.02,0.793,30,3D,Without Mesh,Zero,PLA
278,0.398,4.04,0.796,30,3D,Without Mesh,Zero,PLA
279,0.4,4.05,0.8,30,3D,Without Mesh,Zero,PLA
281,0.402,4.07,0.804,30,3D,Without Mesh,Zero,PLA
282,0.404,4.09,0.808,30,3D,Without Mesh,Zero,PLA
283,0.406,4.1,0.812,30,3D,Without Mesh,Zero,PLA
284,0.408,4.12,0.816,30,3D,Without Mesh,Zero,PLA
285,0.41,4.14,0.82,30,3D,Without Mesh,Zero,PLA
286,0.412,4.16,0.824,30,3D,Without Mesh,Zero,PLA
288,0.414,4.18,0.827,30,3D,Without Mesh,Zero,PLA
289,0.416,4.19,0.831,30,3D,Without Mesh,Zero,PLA
290,0.418,4.21,0.835,30,3D,Without Mesh,Zero,PLA
291,0.419,4.23,0.839,30,3D,Without Mesh,Zero,PLA
292,0.422,4.24,0.843,30,3D,Without Mesh,Zero,PLA
294,0.423,4.26,0.847,30,3D,Without Mesh,Zero,PLA
295,0.425,4.28,0.851,30,3D,Without Mesh,Zero,PLA
296,0.427,4.3,0.854,30,3D,Without Mesh,Zero,PLA
297,0.429,4.31,0.859,30,3D,Without Mesh,Zero,PLA
299,0.431,4.33,0.863,30,3D,Without Mesh,Zero,PLA
300,0.433,4.35,0.866,30,3D,Without Mesh,Zero,PLA
301,0.435,4.36,0.87,30,3D,Without Mesh,Zero,PLA
302,0.437,4.38,0.874,30,3D,Without Mesh,Zero,PLA
303,0.439,4.4,0.878,30,3D,Without Mesh,Zero,PLA
304,0.441,4.42,0.882,30,3D,Without Mesh,Zero,PLA
306,0.443,4.44,0.886,30,3D,Without Mesh,Zero,PLA
307,0.445,4.45,0.89,30,3D,Without Mesh,Zero,PLA
308,0.447,4.47,0.894,30,3D,Without Mesh,Zero,PLA
309,0.449,4.49,0.898,30,3D,Without Mesh,Zero,PLA
310,0.451,4.5,0.901,30,3D,Without Mesh,Zero,PLA
311,0.453,4.52,0.905,30,3D,Without Mesh,Zero,PLA
313,0.455,4.54,0.909,30,3D,Without Mesh,Zero,PLA
314,0.457,4.55,0.913,30,3D,Without Mesh,Zero,PLA
315,0.459,4.57,0.917,30,3D,Without Mesh,Zero,PLA
316,0.461,4.59,0.921,30,3D,Without Mesh,Zero,PLA
317,0.463,4.61,0.925,30,3D,Without Mesh,Zero,PLA
318,0.464,4.62,0.929,30,3D,Without Mesh,Zero,PLA
320,0.466,4.64,0.933,30,3D,Without Mesh,Zero,PLA
321,0.468,4.65,0.937,30,3D,Without Mesh,Zero,PLA
322,0.47,4.68,0.941,30,3D,Without Mesh,Zero,PLA
323,0.472,4.69,0.945,30,3D,Without Mesh,Zero,PLA
324,0.474,4.71,0.949,30,3D,Without Mesh,Zero,PLA
326,0.476,4.73,0.953,30,3D,Without Mesh,Zero,PLA
327,0.478,4.74,0.956,30,3D,Without Mesh,Zero,PLA
328,0.48,4.76,0.961,30,3D,Without Mesh,Zero,PLA
329,0.482,4.78,0.965,30,3D,Without Mesh,Zero,PLA
330,0.484,4.8,0.968,30,3D,Without Mesh,Zero,PLA
332,0.486,4.82,0.972,30,3D,Without Mesh,Zero,PLA
333,0.488,4.84,0.976,30,3D,Without Mesh,Zero,PLA
334,0.49,4.85,0.98,30,3D,Without Mesh,Zero,PLA
335,0.492,4.87,0.984,30,3D,Without Mesh,Zero,PLA
337,0.494,4.89,0.988,30,3D,Without Mesh,Zero,PLA
338,0.496,4.9,0.992,30,3D,Without Mesh,Zero,PLA
339,0.498,4.92,0.996,30,3D,Without Mesh,Zero,PLA
340,0.5,4.94,1,30,3D,Without Mesh,Zero,PLA
342,0.502,4.96,1,30,3D,Without Mesh,Zero,PLA
343,0.504,4.98,1.01,30,3D,Without Mesh,Zero,PLA
344,0.506,5,1.01,30,3D,Without Mesh,Zero,PLA
345,0.508,5.01,1.02,30,3D,Without Mesh,Zero,PLA
347,0.51,5.04,1.02,30,3D,Without Mesh,Zero,PLA
348,0.512,5.06,1.02,30,3D,Without Mesh,Zero,PLA
349,0.514,5.07,1.03,30,3D,Without Mesh,Zero,PLA
350,0.516,5.09,1.03,30,3D,Without Mesh,Zero,PLA
352,0.518,5.11,1.04,30,3D,Without Mesh,Zero,PLA
353,0.52,5.12,1.04,30,3D,Without Mesh,Zero,PLA
354,0.522,5.14,1.04,30,3D,Without Mesh,Zero,PLA
355,0.524,5.16,1.05,30,3D,Without Mesh,Zero,PLA
357,0.525,5.18,1.05,30,3D,Without Mesh,Zero,PLA
358,0.527,5.2,1.05,30,3D,Without Mesh,Zero,PLA
359,0.529,5.22,1.06,30,3D,Without Mesh,Zero,PLA
361,0.531,5.23,1.06,30,3D,Without Mesh,Zero,PLA
362,0.533,5.25,1.07,30,3D,Without Mesh,Zero,PLA
363,0.535,5.27,1.07,30,3D,Without Mesh,Zero,PLA
364,0.537,5.29,1.07,30,3D,Without Mesh,Zero,PLA
366,0.539,5.31,1.08,30,3D,Without Mesh,Zero,PLA
367,0.541,5.33,1.08,30,3D,Without Mesh,Zero,PLA
368,0.543,5.34,1.09,30,3D,Without Mesh,Zero,PLA
369,0.545,5.36,1.09,30,3D,Without Mesh,Zero,PLA
370,0.547,5.38,1.09,30,3D,Without Mesh,Zero,PLA
372,0.549,5.4,1.1,30,3D,Without Mesh,Zero,PLA
373,0.551,5.41,1.1,30,3D,Without Mesh,Zero,PLA
374,0.553,5.43,1.11,30,3D,Without Mesh,Zero,PLA
375,0.555,5.45,1.11,30,3D,Without Mesh,Zero,PLA
377,0.557,5.47,1.11,30,3D,Without Mesh,Zero,PLA
378,0.559,5.48,1.12,30,3D,Without Mesh,Zero,PLA
379,0.561,5.5,1.12,30,3D,Without Mesh,Zero,PLA
380,0.563,5.52,1.13,30,3D,Without Mesh,Zero,PLA
381,0.565,5.53,1.13,30,3D,Without Mesh,Zero,PLA
383,0.566,5.55,1.13,30,3D,Without Mesh,Zero,PLA
384,0.568,5.57,1.14,30,3D,Without Mesh,Zero,PLA
385,0.57,5.59,1.14,30,3D,Without Mesh,Zero,PLA
386,0.572,5.61,1.14,30,3D,Without Mesh,Zero,PLA
387,0.574,5.62,1.15,30,3D,Without Mesh,Zero,PLA
389,0.576,5.64,1.15,30,3D,Without Mesh,Zero,PLA
390,0.578,5.65,1.16,30,3D,Without Mesh,Zero,PLA
391,0.58,5.68,1.16,30,3D,Without Mesh,Zero,PLA
392,0.582,5.69,1.16,30,3D,Without Mesh,Zero,PLA
394,0.584,5.71,1.17,30,3D,Without Mesh,Zero,PLA
395,0.586,5.73,1.17,30,3D,Without Mesh,Zero,PLA
396,0.588,5.75,1.18,30,3D,Without Mesh,Zero,PLA
397,0.59,5.76,1.18,30,3D,Without Mesh,Zero,PLA
398,0.592,5.78,1.18,30,3D,Without Mesh,Zero,PLA
399,0.594,5.8,1.19,30,3D,Without Mesh,Zero,PLA
401,0.596,5.81,1.19,30,3D,Without Mesh,Zero,PLA
402,0.598,5.84,1.2,30,3D,Without Mesh,Zero,PLA
403,0.6,5.85,1.2,30,3D,Without Mesh,Zero,PLA
405,0.602,5.87,1.2,30,3D,Without Mesh,Zero,PLA
406,0.604,5.89,1.21,30,3D,Without Mesh,Zero,PLA
406,0.606,5.9,1.21,30,3D,Without Mesh,Zero,PLA
408,0.608,5.92,1.22,30,3D,Without Mesh,Zero,PLA
409,0.61,5.94,1.22,30,3D,Without Mesh,Zero,PLA
410,0.612,5.95,1.22,30,3D,Without Mesh,Zero,PLA
412,0.613,5.98,1.23,30,3D,Without Mesh,Zero,PLA
412,0.615,5.99,1.23,30,3D,Without Mesh,Zero,PLA
414,0.617,6.01,1.23,30,3D,Without Mesh,Zero,PLA
415,0.619,6.02,1.24,30,3D,Without Mesh,Zero,PLA
416,0.621,6.04,1.24,30,3D,Without Mesh,Zero,PLA
417,0.623,6.06,1.25,30,3D,Without Mesh,Zero,PLA
419,0.625,6.08,1.25,30,3D,Without Mesh,Zero,PLA
420,0.627,6.1,1.25,30,3D,Without Mesh,Zero,PLA
421,0.629,6.11,1.26,30,3D,Without Mesh,Zero,PLA
422,0.631,6.13,1.26,30,3D,Without Mesh,Zero,PLA
424,0.633,6.15,1.27,30,3D,Without Mesh,Zero,PLA
424,0.635,6.16,1.27,30,3D,Without Mesh,Zero,PLA
426,0.637,6.18,1.27,30,3D,Without Mesh,Zero,PLA
427,0.639,6.2,1.28,30,3D,Without Mesh,Zero,PLA
428,0.641,6.22,1.28,30,3D,Without Mesh,Zero,PLA
430,0.643,6.24,1.29,30,3D,Without Mesh,Zero,PLA
430,0.645,6.25,1.29,30,3D,Without Mesh,Zero,PLA
432,0.647,6.27,1.29,30,3D,Without Mesh,Zero,PLA
433,0.649,6.28,1.3,30,3D,Without Mesh,Zero,PLA
435,0.651,6.31,1.3,30,3D,Without Mesh,Zero,PLA
436,0.653,6.32,1.31,30,3D,Without Mesh,Zero,PLA
437,0.655,6.35,1.31,30,3D,Without Mesh,Zero,PLA
439,0.656,6.37,1.31,30,3D,Without Mesh,Zero,PLA
438,0.658,6.36,1.32,30,3D,Without Mesh,Zero,PLA
440,0.66,6.39,1.32,30,3D,Without Mesh,Zero,PLA
441,0.662,6.4,1.32,30,3D,Without Mesh,Zero,PLA
443,0.664,6.42,1.33,30,3D,Without Mesh,Zero,PLA
444,0.666,6.44,1.33,30,3D,Without Mesh,Zero,PLA
445,0.668,6.46,1.34,30,3D,Without Mesh,Zero,PLA
447,0.67,6.48,1.34,30,3D,Without Mesh,Zero,PLA
447,0.672,6.49,1.34,30,3D,Without Mesh,Zero,PLA
449,0.674,6.51,1.35,30,3D,Without Mesh,Zero,PLA
449,0.676,6.52,1.35,30,3D,Without Mesh,Zero,PLA
451,0.678,6.54,1.36,30,3D,Without Mesh,Zero,PLA
452,0.68,6.56,1.36,30,3D,Without Mesh,Zero,PLA
453,0.682,6.58,1.36,30,3D,Without Mesh,Zero,PLA
455,0.684,6.6,1.37,30,3D,Without Mesh,Zero,PLA
455,0.686,6.61,1.37,30,3D,Without Mesh,Zero,PLA
457,0.688,6.63,1.38,30,3D,Without Mesh,Zero,PLA
458,0.69,6.64,1.38,30,3D,Without Mesh,Zero,PLA
459,0.692,6.66,1.38,30,3D,Without Mesh,Zero,PLA
460,0.694,6.68,1.39,30,3D,Without Mesh,Zero,PLA
461,0.696,6.7,1.39,30,3D,Without Mesh,Zero,PLA
463,0.698,6.72,1.4,30,3D,Without Mesh,Zero,PLA
464,0.7,6.73,1.4,30,3D,Without Mesh,Zero,PLA
465,0.702,6.75,1.4,30,3D,Without Mesh,Zero,PLA
466,0.703,6.77,1.41,30,3D,Without Mesh,Zero,PLA
467,0.705,6.78,1.41,30,3D,Without Mesh,Zero,PLA
469,0.707,6.8,1.41,30,3D,Without Mesh,Zero,PLA
469,0.709,6.81,1.42,30,3D,Without Mesh,Zero,PLA
471,0.711,6.83,1.42,30,3D,Without Mesh,Zero,PLA
472,0.713,6.85,1.43,30,3D,Without Mesh,Zero,PLA
473,0.715,6.86,1.43,30,3D,Without Mesh,Zero,PLA
474,0.717,6.88,1.43,30,3D,Without Mesh,Zero,PLA
475,0.719,6.9,1.44,30,3D,Without Mesh,Zero,PLA
477,0.721,6.92,1.44,30,3D,Without Mesh,Zero,PLA
477,0.723,6.93,1.45,30,3D,Without Mesh,Zero,PLA
479,0.725,6.95,1.45,30,3D,Without Mesh,Zero,PLA
481,0.727,6.97,1.45,30,3D,Without Mesh,Zero,PLA
481,0.729,6.97,1.46,30,3D,Without Mesh,Zero,PLA
483,0.731,7,1.46,30,3D,Without Mesh,Zero,PLA
483,0.733,7.01,1.47,30,3D,Without Mesh,Zero,PLA
485,0.735,7.03,1.47,30,3D,Without Mesh,Zero,PLA
485,0.737,7.05,1.47,30,3D,Without Mesh,Zero,PLA
487,0.739,7.07,1.48,30,3D,Without Mesh,Zero,PLA
488,0.741,7.09,1.48,30,3D,Without Mesh,Zero,PLA
489,0.743,7.1,1.49,30,3D,Without Mesh,Zero,PLA
490,0.745,7.12,1.49,30,3D,Without Mesh,Zero,PLA
491,0.746,7.13,1.49,30,3D,Without Mesh,Zero,PLA
493,0.749,7.15,1.5,30,3D,Without Mesh,Zero,PLA
494,0.751,7.18,1.5,30,3D,Without Mesh,Zero,PLA
495,0.752,7.18,1.5,30,3D,Without Mesh,Zero,PLA
497,0.754,7.21,1.51,30,3D,Without Mesh,Zero,PLA
497,0.756,7.21,1.51,30,3D,Without Mesh,Zero,PLA
499,0.758,7.25,1.52,30,3D,Without Mesh,Zero,PLA
500,0.76,7.25,1.52,30,3D,Without Mesh,Zero,PLA
502,0.762,7.28,1.52,30,3D,Without Mesh,Zero,PLA
502,0.764,7.29,1.53,30,3D,Without Mesh,Zero,PLA
504,0.766,7.31,1.53,30,3D,Without Mesh,Zero,PLA
504,0.768,7.32,1.54,30,3D,Without Mesh,Zero,PLA
505,0.77,7.33,1.54,30,3D,Without Mesh,Zero,PLA
507,0.772,7.35,1.54,30,3D,Without Mesh,Zero,PLA
508,0.774,7.37,1.55,30,3D,Without Mesh,Zero,PLA
509,0.776,7.39,1.55,30,3D,Without Mesh,Zero,PLA
510,0.778,7.41,1.56,30,3D,Without Mesh,Zero,PLA
511,0.78,7.42,1.56,30,3D,Without Mesh,Zero,PLA
513,0.782,7.44,1.56,30,3D,Without Mesh,Zero,PLA
513,0.784,7.45,1.57,30,3D,Without Mesh,Zero,PLA
514,0.786,7.47,1.57,30,3D,Without Mesh,Zero,PLA
516,0.788,7.49,1.58,30,3D,Without Mesh,Zero,PLA
517,0.79,7.5,1.58,30,3D,Without Mesh,Zero,PLA
518,0.792,7.52,1.58,30,3D,Without Mesh,Zero,PLA
519,0.794,7.54,1.59,30,3D,Without Mesh,Zero,PLA
521,0.796,7.56,1.59,30,3D,Without Mesh,Zero,PLA
522,0.797,7.57,1.59,30,3D,Without Mesh,Zero,PLA
523,0.799,7.59,1.6,30,3D,Without Mesh,Zero,PLA
524,0.801,7.61,1.6,30,3D,Without Mesh,Zero,PLA
525,0.803,7.62,1.61,30,3D,Without Mesh,Zero,PLA
527,0.805,7.64,1.61,30,3D,Without Mesh,Zero,PLA
528,0.807,7.66,1.61,30,3D,Without Mesh,Zero,PLA
528,0.809,7.67,1.62,30,3D,Without Mesh,Zero,PLA
530,0.811,7.7,1.62,30,3D,Without Mesh,Zero,PLA
531,0.813,7.71,1.63,30,3D,Without Mesh,Zero,PLA
532,0.815,7.73,1.63,30,3D,Without Mesh,Zero,PLA
534,0.817,7.74,1.63,30,3D,Without Mesh,Zero,PLA
535,0.819,7.76,1.64,30,3D,Without Mesh,Zero,PLA
536,0.821,7.78,1.64,30,3D,Without Mesh,Zero,PLA
537,0.823,7.8,1.65,30,3D,Without Mesh,Zero,PLA
538,0.825,7.81,1.65,30,3D,Without Mesh,Zero,PLA
539,0.827,7.83,1.65,30,3D,Without Mesh,Zero,PLA
540,0.829,7.84,1.66,30,3D,Without Mesh,Zero,PLA
542,0.831,7.87,1.66,30,3D,Without Mesh,Zero,PLA
543,0.833,7.88,1.67,30,3D,Without Mesh,Zero,PLA
544,0.835,7.9,1.67,30,3D,Without Mesh,Zero,PLA
545,0.837,7.91,1.67,30,3D,Without Mesh,Zero,PLA
546,0.838,7.93,1.68,30,3D,Without Mesh,Zero,PLA
547,0.841,7.94,1.68,30,3D,Without Mesh,Zero,PLA
549,0.843,7.96,1.69,30,3D,Without Mesh,Zero,PLA
550,0.845,7.98,1.69,30,3D,Without Mesh,Zero,PLA
551,0.846,7.99,1.69,30,3D,Without Mesh,Zero,PLA
552,0.848,8.01,1.7,30,3D,Without Mesh,Zero,PLA
553,0.85,8.03,1.7,30,3D,Without Mesh,Zero,PLA
554,0.852,8.05,1.7,30,3D,Without Mesh,Zero,PLA
555,0.854,8.06,1.71,30,3D,Without Mesh,Zero,PLA
557,0.856,8.08,1.71,30,3D,Without Mesh,Zero,PLA
558,0.858,8.1,1.72,30,3D,Without Mesh,Zero,PLA
559,0.86,8.11,1.72,30,3D,Without Mesh,Zero,PLA
560,0.862,8.13,1.72,30,3D,Without Mesh,Zero,PLA
561,0.864,8.14,1.73,30,3D,Without Mesh,Zero,PLA
562,0.866,8.16,1.73,30,3D,Without Mesh,Zero,PLA
564,0.868,8.18,1.74,30,3D,Without Mesh,Zero,PLA
565,0.87,8.2,1.74,30,3D,Without Mesh,Zero,PLA
566,0.872,8.22,1.74,30,3D,Without Mesh,Zero,PLA
567,0.874,8.23,1.75,30,3D,Without Mesh,Zero,PLA
568,0.876,8.24,1.75,30,3D,Without Mesh,Zero,PLA
569,0.878,8.26,1.76,30,3D,Without Mesh,Zero,PLA
570,0.88,8.28,1.76,30,3D,Without Mesh,Zero,PLA
572,0.882,8.3,1.76,30,3D,Without Mesh,Zero,PLA
573,0.884,8.31,1.77,30,3D,Without Mesh,Zero,PLA
574,0.886,8.33,1.77,30,3D,Without Mesh,Zero,PLA
575,0.887,8.35,1.77,30,3D,Without Mesh,Zero,PLA
576,0.889,8.36,1.78,30,3D,Without Mesh,Zero,PLA
577,0.891,8.38,1.78,30,3D,Without Mesh,Zero,PLA
579,0.893,8.4,1.79,30,3D,Without Mesh,Zero,PLA
580,0.895,8.41,1.79,30,3D,Without Mesh,Zero,PLA
580,0.897,8.42,1.79,30,3D,Without Mesh,Zero,PLA
582,0.899,8.44,1.8,30,3D,Without Mesh,Zero,PLA
583,0.901,8.46,1.8,30,3D,Without Mesh,Zero,PLA
584,0.903,8.47,1.81,30,3D,Without Mesh,Zero,PLA
585,0.905,8.49,1.81,30,3D,Without Mesh,Zero,PLA
586,0.907,8.51,1.81,30,3D,Without Mesh,Zero,PLA
587,0.909,8.53,1.82,30,3D,Without Mesh,Zero,PLA
588,0.911,8.54,1.82,30,3D,Without Mesh,Zero,PLA
590,0.913,8.56,1.83,30,3D,Without Mesh,Zero,PLA
591,0.915,8.57,1.83,30,3D,Without Mesh,Zero,PLA
592,0.917,8.59,1.83,30,3D,Without Mesh,Zero,PLA
593,0.919,8.61,1.84,30,3D,Without Mesh,Zero,PLA
594,0.921,8.62,1.84,30,3D,Without Mesh,Zero,PLA
595,0.923,8.64,1.85,30,3D,Without Mesh,Zero,PLA
596,0.925,8.65,1.85,30,3D,Without Mesh,Zero,PLA
597,0.927,8.67,1.85,30,3D,Without Mesh,Zero,PLA
598,0.929,8.69,1.86,30,3D,Without Mesh,Zero,PLA
600,0.931,8.7,1.86,30,3D,Without Mesh,Zero,PLA
601,0.932,8.72,1.86,30,3D,Without Mesh,Zero,PLA
602,0.934,8.73,1.87,30,3D,Without Mesh,Zero,PLA
603,0.936,8.75,1.87,30,3D,Without Mesh,Zero,PLA
604,0.938,8.77,1.88,30,3D,Without Mesh,Zero,PLA
605,0.94,8.78,1.88,30,3D,Without Mesh,Zero,PLA
606,0.942,8.8,1.88,30,3D,Without Mesh,Zero,PLA
607,0.944,8.82,1.89,30,3D,Without Mesh,Zero,PLA
609,0.946,8.84,1.89,30,3D,Without Mesh,Zero,PLA
610,0.948,8.85,1.9,30,3D,Without Mesh,Zero,PLA
611,0.95,8.86,1.9,30,3D,Without Mesh,Zero,PLA
612,0.952,8.88,1.9,30,3D,Without Mesh,Zero,PLA
613,0.954,8.89,1.91,30,3D,Without Mesh,Zero,PLA
614,0.956,8.91,1.91,30,3D,Without Mesh,Zero,PLA
615,0.958,8.93,1.92,30,3D,Without Mesh,Zero,PLA
616,0.96,8.94,1.92,30,3D,Without Mesh,Zero,PLA
617,0.962,8.96,1.92,30,3D,Without Mesh,Zero,PLA
618,0.964,8.98,1.93,30,3D,Without Mesh,Zero,PLA
620,0.966,8.99,1.93,30,3D,Without Mesh,Zero,PLA
621,0.968,9.01,1.94,30,3D,Without Mesh,Zero,PLA
622,0.97,9.03,1.94,30,3D,Without Mesh,Zero,PLA
623,0.972,9.04,1.94,30,3D,Without Mesh,Zero,PLA
624,0.974,9.06,1.95,30,3D,Without Mesh,Zero,PLA
625,0.976,9.07,1.95,30,3D,Without Mesh,Zero,PLA
626,0.977,9.09,1.95,30,3D,Without Mesh,Zero,PLA
627,0.979,9.1,1.96,30,3D,Without Mesh,Zero,PLA
629,0.982,9.12,1.96,30,3D,Without Mesh,Zero,PLA
630,0.983,9.14,1.97,30,3D,Without Mesh,Zero,PLA
631,0.985,9.15,1.97,30,3D,Without Mesh,Zero,PLA
632,0.987,9.17,1.97,30,3D,Without Mesh,Zero,PLA
633,0.989,9.18,1.98,30,3D,Without Mesh,Zero,PLA
634,0.991,9.2,1.98,30,3D,Without Mesh,Zero,PLA
635,0.993,9.22,1.99,30,3D,Without Mesh,Zero,PLA
636,0.995,9.23,1.99,30,3D,Without Mesh,Zero,PLA
638,0.997,9.25,1.99,30,3D,Without Mesh,Zero,PLA
639,0.999,9.27,2,30,3D,Without Mesh,Zero,PLA
640,1,9.29,2,30,3D,Without Mesh,Zero,PLA
641,1,9.3,2.01,30,3D,Without Mesh,Zero,PLA
642,1.01,9.31,2.01,30,3D,Without Mesh,Zero,PLA
643,1.01,9.33,2.01,30,3D,Without Mesh,Zero,PLA
644,1.01,9.34,2.02,30,3D,Without Mesh,Zero,PLA
645,1.01,9.36,2.02,30,3D,Without Mesh,Zero,PLA
646,1.01,9.38,2.03,30,3D,Without Mesh,Zero,PLA
647,1.01,9.39,2.03,30,3D,Without Mesh,Zero,PLA
648,1.02,9.41,2.03,30,3D,Without Mesh,Zero,PLA
649,1.02,9.42,2.04,30,3D,Without Mesh,Zero,PLA
650,1.02,9.44,2.04,30,3D,Without Mesh,Zero,PLA
652,1.02,9.46,2.05,30,3D,Without Mesh,Zero,PLA
653,1.02,9.47,2.05,30,3D,Without Mesh,Zero,PLA
654,1.03,9.49,2.05,30,3D,Without Mesh,Zero,PLA
655,1.03,9.5,2.06,30,3D,Without Mesh,Zero,PLA
656,1.03,9.52,2.06,30,3D,Without Mesh,Zero,PLA
657,1.03,9.53,2.06,30,3D,Without Mesh,Zero,PLA
658,1.03,9.54,2.07,30,3D,Without Mesh,Zero,PLA
659,1.04,9.57,2.07,30,3D,Without Mesh,Zero,PLA
660,1.04,9.58,2.08,30,3D,Without Mesh,Zero,PLA
661,1.04,9.59,2.08,30,3D,Without Mesh,Zero,PLA
662,1.04,9.61,2.08,30,3D,Without Mesh,Zero,PLA
663,1.04,9.63,2.09,30,3D,Without Mesh,Zero,PLA
664,1.05,9.64,2.09,30,3D,Without Mesh,Zero,PLA
666,1.05,9.66,2.1,30,3D,Without Mesh,Zero,PLA
667,1.05,9.68,2.1,30,3D,Without Mesh,Zero,PLA
668,1.05,9.69,2.1,30,3D,Without Mesh,Zero,PLA
669,1.05,9.7,2.11,30,3D,Without Mesh,Zero,PLA
670,1.06,9.72,2.11,30,3D,Without Mesh,Zero,PLA
671,1.06,9.73,2.12,30,3D,Without Mesh,Zero,PLA
672,1.06,9.75,2.12,30,3D,Without Mesh,Zero,PLA
673,1.06,9.77,2.12,30,3D,Without Mesh,Zero,PLA
674,1.06,9.78,2.13,30,3D,Without Mesh,Zero,PLA
675,1.07,9.8,2.13,30,3D,Without Mesh,Zero,PLA
675,1.07,9.8,2.14,30,3D,Without Mesh,Zero,PLA
678,1.07,9.83,2.14,30,3D,Without Mesh,Zero,PLA
678,1.07,9.85,2.14,30,3D,Without Mesh,Zero,PLA
679,1.07,9.86,2.15,30,3D,Without Mesh,Zero,PLA
681,1.08,9.89,2.15,30,3D,Without Mesh,Zero,PLA
681,1.08,9.89,2.15,30,3D,Without Mesh,Zero,PLA
683,1.08,9.91,2.16,30,3D,Without Mesh,Zero,PLA
683,1.08,9.92,2.16,30,3D,Without Mesh,Zero,PLA
684,1.08,9.93,2.17,30,3D,Without Mesh,Zero,PLA
686,1.09,9.95,2.17,30,3D,Without Mesh,Zero,PLA
686,1.09,9.96,2.17,30,3D,Without Mesh,Zero,PLA
688,1.09,9.99,2.18,30,3D,Without Mesh,Zero,PLA
688,1.09,9.99,2.18,30,3D,Without Mesh,Zero,PLA
689,1.09,10,2.19,30,3D,Without Mesh,Zero,PLA
691,1.1,10,2.19,30,3D,Without Mesh,Zero,PLA
691,1.1,10,2.19,30,3D,Without Mesh,Zero,PLA
693,1.1,10.1,2.2,30,3D,Without Mesh,Zero,PLA
694,1.1,10.1,2.2,30,3D,Without Mesh,Zero,PLA
695,1.1,10.1,2.21,30,3D,Without Mesh,Zero,PLA
696,1.1,10.1,2.21,30,3D,Without Mesh,Zero,PLA
697,1.11,10.1,2.21,30,3D,Without Mesh,Zero,PLA
698,1.11,10.1,2.22,30,3D,Without Mesh,Zero,PLA
699,1.11,10.1,2.22,30,3D,Without Mesh,Zero,PLA
700,1.11,10.2,2.23,30,3D,Without Mesh,Zero,PLA
702,1.11,10.2,2.23,30,3D,Without Mesh,Zero,PLA
702,1.12,10.2,2.23,30,3D,Without Mesh,Zero,PLA
704,1.12,10.2,2.24,30,3D,Without Mesh,Zero,PLA
704,1.12,10.2,2.24,30,3D,Without Mesh,Zero,PLA
706,1.12,10.2,2.24,30,3D,Without Mesh,Zero,PLA
706,1.12,10.3,2.25,30,3D,Without Mesh,Zero,PLA
708,1.13,10.3,2.25,30,3D,Without Mesh,Zero,PLA
709,1.13,10.3,2.26,30,3D,Without Mesh,Zero,PLA
709,1.13,10.3,2.26,30,3D,Without Mesh,Zero,PLA
711,1.13,10.3,2.26,30,3D,Without Mesh,Zero,PLA
712,1.13,10.3,2.27,30,3D,Without Mesh,Zero,PLA
713,1.14,10.3,2.27,30,3D,Without Mesh,Zero,PLA
714,1.14,10.4,2.28,30,3D,Without Mesh,Zero,PLA
714,1.14,10.4,2.28,30,3D,Without Mesh,Zero,PLA
716,1.14,10.4,2.28,30,3D,Without Mesh,Zero,PLA
717,1.14,10.4,2.29,30,3D,Without Mesh,Zero,PLA
718,1.15,10.4,2.29,30,3D,Without Mesh,Zero,PLA
719,1.15,10.4,2.3,30,3D,Without Mesh,Zero,PLA
720,1.15,10.4,2.3,30,3D,Without Mesh,Zero,PLA
721,1.15,10.5,2.3,30,3D,Without Mesh,Zero,PLA
722,1.15,10.5,2.31,30,3D,Without Mesh,Zero,PLA
723,1.16,10.5,2.31,30,3D,Without Mesh,Zero,PLA
724,1.16,10.5,2.32,30,3D,Without Mesh,Zero,PLA
725,1.16,10.5,2.32,30,3D,Without Mesh,Zero,PLA
726,1.16,10.5,2.32,30,3D,Without Mesh,Zero,PLA
727,1.16,10.5,2.33,30,3D,Without Mesh,Zero,PLA
728,1.17,10.6,2.33,30,3D,Without Mesh,Zero,PLA
729,1.17,10.6,2.33,30,3D,Without Mesh,Zero,PLA
730,1.17,10.6,2.34,30,3D,Without Mesh,Zero,PLA
731,1.17,10.6,2.34,30,3D,Without Mesh,Zero,PLA
732,1.17,10.6,2.35,30,3D,Without Mesh,Zero,PLA
733,1.18,10.6,2.35,30,3D,Without Mesh,Zero,PLA
734,1.18,10.7,2.35,30,3D,Without Mesh,Zero,PLA
735,1.18,10.7,2.36,30,3D,Without Mesh,Zero,PLA
736,1.18,10.7,2.36,30,3D,Without Mesh,Zero,PLA
737,1.18,10.7,2.37,30,3D,Without Mesh,Zero,PLA
738,1.19,10.7,2.37,30,3D,Without Mesh,Zero,PLA
739,1.19,10.7,2.37,30,3D,Without Mesh,Zero,PLA
740,1.19,10.7,2.38,30,3D,Without Mesh,Zero,PLA
741,1.19,10.8,2.38,30,3D,Without Mesh,Zero,PLA
742,1.19,10.8,2.39,30,3D,Without Mesh,Zero,PLA
743,1.19,10.8,2.39,30,3D,Without Mesh,Zero,PLA
744,1.2,10.8,2.39,30,3D,Without Mesh,Zero,PLA
745,1.2,10.8,2.4,30,3D,Without Mesh,Zero,PLA
746,1.2,10.8,2.4,30,3D,Without Mesh,Zero,PLA
747,1.2,10.8,2.41,30,3D,Without Mesh,Zero,PLA
748,1.2,10.9,2.41,30,3D,Without Mesh,Zero,PLA
749,1.21,10.9,2.41,30,3D,Without Mesh,Zero,PLA
750,1.21,10.9,2.42,30,3D,Without Mesh,Zero,PLA
750,1.21,10.9,2.42,30,3D,Without Mesh,Zero,PLA
752,1.21,10.9,2.43,30,3D,Without Mesh,Zero,PLA
753,1.21,10.9,2.43,30,3D,Without Mesh,Zero,PLA
754,1.22,10.9,2.43,30,3D,Without Mesh,Zero,PLA
755,1.22,11,2.44,30,3D,Without Mesh,Zero,PLA
756,1.22,11,2.44,30,3D,Without Mesh,Zero,PLA
757,1.22,11,2.44,30,3D,Without Mesh,Zero,PLA
757,1.22,11,2.45,30,3D,Without Mesh,Zero,PLA
759,1.23,11,2.45,30,3D,Without Mesh,Zero,PLA
759,1.23,11,2.46,30,3D,Without Mesh,Zero,PLA
760,1.23,11,2.46,30,3D,Without Mesh,Zero,PLA
761,1.23,11,2.46,30,3D,Without Mesh,Zero,PLA
762,1.23,11.1,2.47,30,3D,Without Mesh,Zero,PLA
763,1.24,11.1,2.47,30,3D,Without Mesh,Zero,PLA
764,1.24,11.1,2.48,30,3D,Without Mesh,Zero,PLA
765,1.24,11.1,2.48,30,3D,Without Mesh,Zero,PLA
766,1.24,11.1,2.48,30,3D,Without Mesh,Zero,PLA
767,1.24,11.1,2.49,30,3D,Without Mesh,Zero,PLA
768,1.25,11.1,2.49,30,3D,Without Mesh,Zero,PLA
769,1.25,11.2,2.5,30,3D,Without Mesh,Zero,PLA
770,1.25,11.2,2.5,30,3D,Without Mesh,Zero,PLA
771,1.25,11.2,2.5,30,3D,Without Mesh,Zero,PLA
772,1.25,11.2,2.51,30,3D,Without Mesh,Zero,PLA
773,1.26,11.2,2.51,30,3D,Without Mesh,Zero,PLA
773,1.26,11.2,2.51,30,3D,Without Mesh,Zero,PLA
774,1.26,11.2,2.52,30,3D,Without Mesh,Zero,PLA
775,1.26,11.3,2.52,30,3D,Without Mesh,Zero,PLA
776,1.26,11.3,2.53,30,3D,Without Mesh,Zero,PLA
777,1.27,11.3,2.53,30,3D,Without Mesh,Zero,PLA
778,1.27,11.3,2.53,30,3D,Without Mesh,Zero,PLA
779,1.27,11.3,2.54,30,3D,Without Mesh,Zero,PLA
780,1.27,11.3,2.54,30,3D,Without Mesh,Zero,PLA
781,1.27,11.3,2.55,30,3D,Without Mesh,Zero,PLA
782,1.28,11.3,2.55,30,3D,Without Mesh,Zero,PLA
783,1.28,11.4,2.55,30,3D,Without Mesh,Zero,PLA
784,1.28,11.4,2.56,30,3D,Without Mesh,Zero,PLA
785,1.28,11.4,2.56,30,3D,Without Mesh,Zero,PLA
786,1.28,11.4,2.57,30,3D,Without Mesh,Zero,PLA
786,1.28,11.4,2.57,30,3D,Without Mesh,Zero,PLA
787,1.29,11.4,2.57,30,3D,Without Mesh,Zero,PLA
788,1.29,11.4,2.58,30,3D,Without Mesh,Zero,PLA
789,1.29,11.5,2.58,30,3D,Without Mesh,Zero,PLA
790,1.29,11.5,2.59,30,3D,Without Mesh,Zero,PLA
791,1.29,11.5,2.59,30,3D,Without Mesh,Zero,PLA
792,1.3,11.5,2.59,30,3D,Without Mesh,Zero,PLA
793,1.3,11.5,2.6,30,3D,Without Mesh,Zero,PLA
794,1.3,11.5,2.6,30,3D,Without Mesh,Zero,PLA
795,1.3,11.5,2.6,30,3D,Without Mesh,Zero,PLA
796,1.3,11.6,2.61,30,3D,Without Mesh,Zero,PLA
797,1.31,11.6,2.61,30,3D,Without Mesh,Zero,PLA
797,1.31,11.6,2.62,30,3D,Without Mesh,Zero,PLA
798,1.31,11.6,2.62,30,3D,Without Mesh,Zero,PLA
799,1.31,11.6,2.62,30,3D,Without Mesh,Zero,PLA
800,1.31,11.6,2.63,30,3D,Without Mesh,Zero,PLA
801,1.32,11.6,2.63,30,3D,Without Mesh,Zero,PLA
802,1.32,11.6,2.64,30,3D,Without Mesh,Zero,PLA
803,1.32,11.7,2.64,30,3D,Without Mesh,Zero,PLA
803,1.32,11.7,2.64,30,3D,Without Mesh,Zero,PLA
805,1.32,11.7,2.65,30,3D,Without Mesh,Zero,PLA
806,1.33,11.7,2.65,30,3D,Without Mesh,Zero,PLA
806,1.33,11.7,2.66,30,3D,Without Mesh,Zero,PLA
807,1.33,11.7,2.66,30,3D,Without Mesh,Zero,PLA
808,1.33,11.7,2.66,30,3D,Without Mesh,Zero,PLA
809,1.33,11.7,2.67,30,3D,Without Mesh,Zero,PLA
810,1.34,11.8,2.67,30,3D,Without Mesh,Zero,PLA
810,1.34,11.8,2.68,30,3D,Without Mesh,Zero,PLA
812,1.34,11.8,2.68,30,3D,Without Mesh,Zero,PLA
813,1.34,11.8,2.68,30,3D,Without Mesh,Zero,PLA
814,1.34,11.8,2.69,30,3D,Without Mesh,Zero,PLA
814,1.35,11.8,2.69,30,3D,Without Mesh,Zero,PLA
815,1.35,11.8,2.69,30,3D,Without Mesh,Zero,PLA
816,1.35,11.8,2.7,30,3D,Without Mesh,Zero,PLA
817,1.35,11.9,2.7,30,3D,Without Mesh,Zero,PLA
818,1.35,11.9,2.71,30,3D,Without Mesh,Zero,PLA
819,1.36,11.9,2.71,30,3D,Without Mesh,Zero,PLA
820,1.36,11.9,2.71,30,3D,Without Mesh,Zero,PLA
820,1.36,11.9,2.72,30,3D,Without Mesh,Zero,PLA
821,1.36,11.9,2.72,30,3D,Without Mesh,Zero,PLA
822,1.36,11.9,2.73,30,3D,Without Mesh,Zero,PLA
823,1.37,11.9,2.73,30,3D,Without Mesh,Zero,PLA
824,1.37,12,2.73,30,3D,Without Mesh,Zero,PLA
824,1.37,12,2.74,30,3D,Without Mesh,Zero,PLA
825,1.37,12,2.74,30,3D,Without Mesh,Zero,PLA
826,1.37,12,2.75,30,3D,Without Mesh,Zero,PLA
827,1.37,12,2.75,30,3D,Without Mesh,Zero,PLA
828,1.38,12,2.75,30,3D,Without Mesh,Zero,PLA
828,1.38,12,2.76,30,3D,Without Mesh,Zero,PLA
829,1.38,12,2.76,30,3D,Without Mesh,Zero,PLA
830,1.38,12,2.77,30,3D,Without Mesh,Zero,PLA
830,1.38,12.1,2.77,30,3D,Without Mesh,Zero,PLA
832,1.39,12.1,2.77,30,3D,Without Mesh,Zero,PLA
832,1.39,12.1,2.78,30,3D,Without Mesh,Zero,PLA
834,1.39,12.1,2.78,30,3D,Without Mesh,Zero,PLA
834,1.39,12.1,2.79,30,3D,Without Mesh,Zero,PLA
835,1.39,12.1,2.79,30,3D,Without Mesh,Zero,PLA
836,1.4,12.1,2.79,30,3D,Without Mesh,Zero,PLA
836,1.4,12.1,2.8,30,3D,Without Mesh,Zero,PLA
837,1.4,12.2,2.8,30,3D,Without Mesh,Zero,PLA
838,1.4,12.2,2.8,30,3D,Without Mesh,Zero,PLA
839,1.4,12.2,2.81,30,3D,Without Mesh,Zero,PLA
840,1.41,12.2,2.81,30,3D,Without Mesh,Zero,PLA
840,1.41,12.2,2.82,30,3D,Without Mesh,Zero,PLA
841,1.41,12.2,2.82,30,3D,Without Mesh,Zero,PLA
842,1.41,12.2,2.82,30,3D,Without Mesh,Zero,PLA
843,1.41,12.2,2.83,30,3D,Without Mesh,Zero,PLA
844,1.42,12.2,2.83,30,3D,Without Mesh,Zero,PLA
844,1.42,12.2,2.84,30,3D,Without Mesh,Zero,PLA
845,1.42,12.3,2.84,30,3D,Without Mesh,Zero,PLA
845,1.42,12.3,2.84,30,3D,Without Mesh,Zero,PLA
847,1.42,12.3,2.85,30,3D,Without Mesh,Zero,PLA
847,1.43,12.3,2.85,30,3D,Without Mesh,Zero,PLA
848,1.43,12.3,2.86,30,3D,Without Mesh,Zero,PLA
849,1.43,12.3,2.86,30,3D,Without Mesh,Zero,PLA
849,1.43,12.3,2.86,30,3D,Without Mesh,Zero,PLA
850,1.43,12.3,2.87,30,3D,Without Mesh,Zero,PLA
851,1.44,12.3,2.87,30,3D,Without Mesh,Zero,PLA
851,1.44,12.4,2.87,30,3D,Without Mesh,Zero,PLA
852,1.44,12.4,2.88,30,3D,Without Mesh,Zero,PLA
853,1.44,12.4,2.88,30,3D,Without Mesh,Zero,PLA
853,1.44,12.4,2.89,30,3D,Without Mesh,Zero,PLA
854,1.45,12.4,2.89,30,3D,Without Mesh,Zero,PLA
855,1.45,12.4,2.89,30,3D,Without Mesh,Zero,PLA
856,1.45,12.4,2.9,30,3D,Without Mesh,Zero,PLA
856,1.45,12.4,2.9,30,3D,Without Mesh,Zero,PLA
857,1.45,12.4,2.91,30,3D,Without Mesh,Zero,PLA
858,1.46,12.4,2.91,30,3D,Without Mesh,Zero,PLA
859,1.46,12.5,2.91,30,3D,Without Mesh,Zero,PLA
859,1.46,12.5,2.92,30,3D,Without Mesh,Zero,PLA
860,1.46,12.5,2.92,30,3D,Without Mesh,Zero,PLA
861,1.46,12.5,2.93,30,3D,Without Mesh,Zero,PLA
861,1.46,12.5,2.93,30,3D,Without Mesh,Zero,PLA
862,1.47,12.5,2.93,30,3D,Without Mesh,Zero,PLA
863,1.47,12.5,2.94,30,3D,Without Mesh,Zero,PLA
864,1.47,12.5,2.94,30,3D,Without Mesh,Zero,PLA
864,1.47,12.5,2.95,30,3D,Without Mesh,Zero,PLA
865,1.47,12.5,2.95,30,3D,Without Mesh,Zero,PLA
866,1.48,12.6,2.95,30,3D,Without Mesh,Zero,PLA
866,1.48,12.6,2.96,30,3D,Without Mesh,Zero,PLA
867,1.48,12.6,2.96,30,3D,Without Mesh,Zero,PLA
868,1.48,12.6,2.97,30,3D,Without Mesh,Zero,PLA
868,1.48,12.6,2.97,30,3D,Without Mesh,Zero,PLA
869,1.49,12.6,2.97,30,3D,Without Mesh,Zero,PLA
869,1.49,12.6,2.98,30,3D,Without Mesh,Zero,PLA
871,1.49,12.6,2.98,30,3D,Without Mesh,Zero,PLA
871,1.49,12.6,2.98,30,3D,Without Mesh,Zero,PLA
872,1.49,12.7,2.99,30,3D,Without Mesh,Zero,PLA
873,1.5,12.7,2.99,30,3D,Without Mesh,Zero,PLA
873,1.5,12.7,3,30,3D,Without Mesh,Zero,PLA
874,1.5,12.7,3,30,3D,Without Mesh,Zero,PLA
874,1.5,12.7,3,30,3D,Without Mesh,Zero,PLA
875,1.5,12.7,3.01,30,3D,Without Mesh,Zero,PLA
876,1.51,12.7,3.01,30,3D,Without Mesh,Zero,PLA
876,1.51,12.7,3.02,30,3D,Without Mesh,Zero,PLA
877,1.51,12.7,3.02,30,3D,Without Mesh,Zero,PLA
878,1.51,12.7,3.02,30,3D,Without Mesh,Zero,PLA
879,1.51,12.8,3.03,30,3D,Without Mesh,Zero,PLA
879,1.52,12.8,3.03,30,3D,Without Mesh,Zero,PLA
880,1.52,12.8,3.04,30,3D,Without Mesh,Zero,PLA
880,1.52,12.8,3.04,30,3D,Without Mesh,Zero,PLA
881,1.52,12.8,3.04,30,3D,Without Mesh,Zero,PLA
882,1.52,12.8,3.05,30,3D,Without Mesh,Zero,PLA
882,1.53,12.8,3.05,30,3D,Without Mesh,Zero,PLA
883,1.53,12.8,3.06,30,3D,Without Mesh,Zero,PLA
884,1.53,12.8,3.06,30,3D,Without Mesh,Zero,PLA
884,1.53,12.8,3.06,30,3D,Without Mesh,Zero,PLA
885,1.53,12.8,3.07,30,3D,Without Mesh,Zero,PLA
885,1.54,12.8,3.07,30,3D,Without Mesh,Zero,PLA
886,1.54,12.9,3.07,30,3D,Without Mesh,Zero,PLA
887,1.54,12.9,3.08,30,3D,Without Mesh,Zero,PLA
888,1.54,12.9,3.08,30,3D,Without Mesh,Zero,PLA
888,1.54,12.9,3.09,30,3D,Without Mesh,Zero,PLA
888,1.55,12.9,3.09,30,3D,Without Mesh,Zero,PLA
889,1.55,12.9,3.09,30,3D,Without Mesh,Zero,PLA
890,1.55,12.9,3.1,30,3D,Without Mesh,Zero,PLA
890,1.55,12.9,3.1,30,3D,Without Mesh,Zero,PLA
891,1.55,12.9,3.11,30,3D,Without Mesh,Zero,PLA
891,1.55,12.9,3.11,30,3D,Without Mesh,Zero,PLA
893,1.56,13,3.11,30,3D,Without Mesh,Zero,PLA
892,1.56,13,3.12,30,3D,Without Mesh,Zero,PLA
894,1.56,13,3.12,30,3D,Without Mesh,Zero,PLA
894,1.56,13,3.13,30,3D,Without Mesh,Zero,PLA
895,1.56,13,3.13,30,3D,Without Mesh,Zero,PLA
895,1.57,13,3.13,30,3D,Without Mesh,Zero,PLA
896,1.57,13,3.14,30,3D,Without Mesh,Zero,PLA
897,1.57,13,3.14,30,3D,Without Mesh,Zero,PLA
897,1.57,13,3.15,30,3D,Without Mesh,Zero,PLA
898,1.57,13,3.15,30,3D,Without Mesh,Zero,PLA
898,1.58,13,3.15,30,3D,Without Mesh,Zero,PLA
898,1.58,13,3.16,30,3D,Without Mesh,Zero,PLA
900,1.58,13.1,3.16,30,3D,Without Mesh,Zero,PLA
900,1.58,13.1,3.16,30,3D,Without Mesh,Zero,PLA
901,1.58,13.1,3.17,30,3D,Without Mesh,Zero,PLA
901,1.59,13.1,3.17,30,3D,Without Mesh,Zero,PLA
902,1.59,13.1,3.18,30,3D,Without Mesh,Zero,PLA
902,1.59,13.1,3.18,30,3D,Without Mesh,Zero,PLA
903,1.59,13.1,3.18,30,3D,Without Mesh,Zero,PLA
904,1.59,13.1,3.19,30,3D,Without Mesh,Zero,PLA
904,1.6,13.1,3.19,30,3D,Without Mesh,Zero,PLA
905,1.6,13.1,3.2,30,3D,Without Mesh,Zero,PLA
905,1.6,13.1,3.2,30,3D,Without Mesh,Zero,PLA
906,1.6,13.1,3.2,30,3D,Without Mesh,Zero,PLA
906,1.6,13.2,3.21,30,3D,Without Mesh,Zero,PLA
907,1.61,13.2,3.21,30,3D,Without Mesh,Zero,PLA
907,1.61,13.2,3.21,30,3D,Without Mesh,Zero,PLA
908,1.61,13.2,3.22,30,3D,Without Mesh,Zero,PLA
909,1.61,13.2,3.22,30,3D,Without Mesh,Zero,PLA
909,1.61,13.2,3.23,30,3D,Without Mesh,Zero,PLA
910,1.62,13.2,3.23,30,3D,Without Mesh,Zero,PLA
910,1.62,13.2,3.23,30,3D,Without Mesh,Zero,PLA
911,1.62,13.2,3.24,30,3D,Without Mesh,Zero,PLA
912,1.62,13.2,3.24,30,3D,Without Mesh,Zero,PLA
912,1.62,13.2,3.25,30,3D,Without Mesh,Zero,PLA
913,1.63,13.2,3.25,30,3D,Without Mesh,Zero,PLA
913,1.63,13.3,3.25,30,3D,Without Mesh,Zero,PLA
914,1.63,13.3,3.26,30,3D,Without Mesh,Zero,PLA
914,1.63,13.3,3.26,30,3D,Without Mesh,Zero,PLA
915,1.63,13.3,3.27,30,3D,Without Mesh,Zero,PLA
915,1.64,13.3,3.27,30,3D,Without Mesh,Zero,PLA
916,1.64,13.3,3.27,30,3D,Without Mesh,Zero,PLA
917,1.64,13.3,3.28,30,3D,Without Mesh,Zero,PLA
917,1.64,13.3,3.28,30,3D,Without Mesh,Zero,PLA
917,1.64,13.3,3.29,30,3D,Without Mesh,Zero,PLA
918,1.64,13.3,3.29,30,3D,Without Mesh,Zero,PLA
918,1.65,13.3,3.29,30,3D,Without Mesh,Zero,PLA
919,1.65,13.3,3.3,30,3D,Without Mesh,Zero,PLA
920,1.65,13.3,3.3,30,3D,Without Mesh,Zero,PLA
920,1.65,13.4,3.31,30,3D,Without Mesh,Zero,PLA
920,1.65,13.4,3.31,30,3D,Without Mesh,Zero,PLA
921,1.66,13.4,3.31,30,3D,Without Mesh,Zero,PLA
922,1.66,13.4,3.32,30,3D,Without Mesh,Zero,PLA
922,1.66,13.4,3.32,30,3D,Without Mesh,Zero,PLA
923,1.66,13.4,3.33,30,3D,Without Mesh,Zero,PLA
923,1.66,13.4,3.33,30,3D,Without Mesh,Zero,PLA
924,1.67,13.4,3.33,30,3D,Without Mesh,Zero,PLA
924,1.67,13.4,3.34,30,3D,Without Mesh,Zero,PLA
925,1.67,13.4,3.34,30,3D,Without Mesh,Zero,PLA
925,1.67,13.4,3.34,30,3D,Without Mesh,Zero,PLA
926,1.67,13.4,3.35,30,3D,Without Mesh,Zero,PLA
926,1.68,13.4,3.35,30,3D,Without Mesh,Zero,PLA
927,1.68,13.4,3.36,30,3D,Without Mesh,Zero,PLA
927,1.68,13.5,3.36,30,3D,Without Mesh,Zero,PLA
928,1.68,13.5,3.36,30,3D,Without Mesh,Zero,PLA
928,1.68,13.5,3.37,30,3D,Without Mesh,Zero,PLA
929,1.69,13.5,3.37,30,3D,Without Mesh,Zero,PLA
929,1.69,13.5,3.38,30,3D,Without Mesh,Zero,PLA
930,1.69,13.5,3.38,30,3D,Without Mesh,Zero,PLA
930,1.69,13.5,3.38,30,3D,Without Mesh,Zero,PLA
931,1.69,13.5,3.39,30,3D,Without Mesh,Zero,PLA
931,1.7,13.5,3.39,30,3D,Without Mesh,Zero,PLA
931,1.7,13.5,3.4,30,3D,Without Mesh,Zero,PLA
932,1.7,13.5,3.4,30,3D,Without Mesh,Zero,PLA
933,1.7,13.5,3.4,30,3D,Without Mesh,Zero,PLA
933,1.7,13.5,3.41,30,3D,Without Mesh,Zero,PLA
933,1.71,13.5,3.41,30,3D,Without Mesh,Zero,PLA
934,1.71,13.6,3.41,30,3D,Without Mesh,Zero,PLA
934,1.71,13.6,3.42,30,3D,Without Mesh,Zero,PLA
935,1.71,13.6,3.42,30,3D,Without Mesh,Zero,PLA
935,1.71,13.6,3.43,30,3D,Without Mesh,Zero,PLA
936,1.72,13.6,3.43,30,3D,Without Mesh,Zero,PLA
936,1.72,13.6,3.43,30,3D,Without Mesh,Zero,PLA
936,1.72,13.6,3.44,30,3D,Without Mesh,Zero,PLA
937,1.72,13.6,3.44,30,3D,Without Mesh,Zero,PLA
938,1.72,13.6,3.45,30,3D,Without Mesh,Zero,PLA
938,1.72,13.6,3.45,30,3D,Without Mesh,Zero,PLA
938,1.73,13.6,3.45,30,3D,Without Mesh,Zero,PLA
939,1.73,13.6,3.46,30,3D,Without Mesh,Zero,PLA
939,1.73,13.6,3.46,30,3D,Without Mesh,Zero,PLA
940,1.73,13.6,3.47,30,3D,Without Mesh,Zero,PLA
940,1.73,13.6,3.47,30,3D,Without Mesh,Zero,PLA
941,1.74,13.7,3.47,30,3D,Without Mesh,Zero,PLA
941,1.74,13.7,3.48,30,3D,Without Mesh,Zero,PLA
941,1.74,13.7,3.48,30,3D,Without Mesh,Zero,PLA
942,1.74,13.7,3.49,30,3D,Without Mesh,Zero,PLA
942,1.74,13.7,3.49,30,3D,Without Mesh,Zero,PLA
942,1.75,13.7,3.49,30,3D,Without Mesh,Zero,PLA
943,1.75,13.7,3.5,30,3D,Without Mesh,Zero,PLA
944,1.75,13.7,3.5,30,3D,Without Mesh,Zero,PLA
944,1.75,13.7,3.51,30,3D,Without Mesh,Zero,PLA
944,1.75,13.7,3.51,30,3D,Without Mesh,Zero,PLA
945,1.76,13.7,3.51,30,3D,Without Mesh,Zero,PLA
945,1.76,13.7,3.52,30,3D,Without Mesh,Zero,PLA
946,1.76,13.7,3.52,30,3D,Without Mesh,Zero,PLA
946,1.76,13.7,3.52,30,3D,Without Mesh,Zero,PLA
946,1.76,13.7,3.53,30,3D,Without Mesh,Zero,PLA
947,1.77,13.7,3.53,30,3D,Without Mesh,Zero,PLA
947,1.77,13.7,3.54,30,3D,Without Mesh,Zero,PLA
947,1.77,13.7,3.54,30,3D,Without Mesh,Zero,PLA
948,1.77,13.8,3.54,30,3D,Without Mesh,Zero,PLA
948,1.77,13.8,3.55,30,3D,Without Mesh,Zero,PLA
949,1.78,13.8,3.55,30,3D,Without Mesh,Zero,PLA
949,1.78,13.8,3.56,30,3D,Without Mesh,Zero,PLA
949,1.78,13.8,3.56,30,3D,Without Mesh,Zero,PLA
950,1.78,13.8,3.56,30,3D,Without Mesh,Zero,PLA
950,1.78,13.8,3.57,30,3D,Without Mesh,Zero,PLA
951,1.79,13.8,3.57,30,3D,Without Mesh,Zero,PLA
951,1.79,13.8,3.58,30,3D,Without Mesh,Zero,PLA
951,1.79,13.8,3.58,30,3D,Without Mesh,Zero,PLA
952,1.79,13.8,3.58,30,3D,Without Mesh,Zero,PLA
952,1.79,13.8,3.59,30,3D,Without Mesh,Zero,PLA
952,1.8,13.8,3.59,30,3D,Without Mesh,Zero,PLA
953,1.8,13.8,3.59,30,3D,Without Mesh,Zero,PLA
953,1.8,13.8,3.6,30,3D,Without Mesh,Zero,PLA
953,1.8,13.8,3.6,30,3D,Without Mesh,Zero,PLA
954,1.8,13.8,3.61,30,3D,Without Mesh,Zero,PLA
954,1.81,13.9,3.61,30,3D,Without Mesh,Zero,PLA
955,1.81,13.9,3.61,30,3D,Without Mesh,Zero,PLA
955,1.81,13.9,3.62,30,3D,Without Mesh,Zero,PLA
956,1.81,13.9,3.62,30,3D,Without Mesh,Zero,PLA
956,1.81,13.9,3.63,30,3D,Without Mesh,Zero,PLA
956,1.82,13.9,3.63,30,3D,Without Mesh,Zero,PLA
957,1.82,13.9,3.63,30,3D,Without Mesh,Zero,PLA
957,1.82,13.9,3.64,30,3D,Without Mesh,Zero,PLA
957,1.82,13.9,3.64,30,3D,Without Mesh,Zero,PLA
957,1.82,13.9,3.65,30,3D,Without Mesh,Zero,PLA
958,1.82,13.9,3.65,30,3D,Without Mesh,Zero,PLA
958,1.83,13.9,3.65,30,3D,Without Mesh,Zero,PLA
958,1.83,13.9,3.66,30,3D,Without Mesh,Zero,PLA
959,1.83,13.9,3.66,30,3D,Without Mesh,Zero,PLA
959,1.83,13.9,3.67,30,3D,Without Mesh,Zero,PLA
959,1.83,13.9,3.67,30,3D,Without Mesh,Zero,PLA
959,1.84,13.9,3.67,30,3D,Without Mesh,Zero,PLA
960,1.84,13.9,3.68,30,3D,Without Mesh,Zero,PLA
960,1.84,13.9,3.68,30,3D,Without Mesh,Zero,PLA
960,1.84,13.9,3.69,30,3D,Without Mesh,Zero,PLA
961,1.84,13.9,3.69,30,3D,Without Mesh,Zero,PLA
960,1.85,13.9,3.69,30,3D,Without Mesh,Zero,PLA
961,1.85,13.9,3.7,30,3D,Without Mesh,Zero,PLA
961,1.85,13.9,3.7,30,3D,Without Mesh,Zero,PLA
961,1.85,14,3.7,30,3D,Without Mesh,Zero,PLA
962,1.85,14,3.71,30,3D,Without Mesh,Zero,PLA
961,1.86,14,3.71,30,3D,Without Mesh,Zero,PLA
962,1.86,14,3.72,30,3D,Without Mesh,Zero,PLA
962,1.86,14,3.72,30,3D,Without Mesh,Zero,PLA
962,1.86,14,3.72,30,3D,Without Mesh,Zero,PLA
962,1.86,14,3.73,30,3D,Without Mesh,Zero,PLA
962,1.87,14,3.73,30,3D,Without Mesh,Zero,PLA
963,1.87,14,3.74,30,3D,Without Mesh,Zero,PLA
961,1.87,14,3.74,30,3D,Without Mesh,Zero,PLA
962,1.87,14,3.74,30,3D,Without Mesh,Zero,PLA
961,1.87,14,3.75,30,3D,Without Mesh,Zero,PLA
961,1.88,13.9,3.75,30,3D,Without Mesh,Zero,PLA
960,1.88,13.9,3.76,30,3D,Without Mesh,Zero,PLA
959,1.88,13.9,3.76,30,3D,Without Mesh,Zero,PLA
958,1.88,13.9,3.76,30,3D,Without Mesh,Zero,PLA
955,1.88,13.9,3.77,30,3D,Without Mesh,Zero,PLA
-133,1.89,-1.92,3.77,30,3D,Without Mesh,Zero,PLA
-146,1.89,-2.12,3.78,30,3D,Without Mesh,Zero,PLA
-146,1.89,-2.13,3.78,30,3D,Without Mesh,Zero,PLA
