Repository: Nandhini-Essakimuthu/Metal_prediction

# Metal_prediction
It alllows you to predict which material will endure more weight using machine learning and the user interface using streamlit

File: csv files/31.___30-_3D-___steel__single__mesh_-_1.csv
Force (N),Position (mm),Stress (MPa),Strain (%),Infill%,Infill Type,Mesh Type,Number of mesh layer,Base Material
-0.653,0,-0.00913,0,30,3D,Steel,Single,PLA
-0.501,0,-0.007,0,30,3D,Steel,Single,PLA
-0.501,0,-0.007,0,30,3D,Steel,Single,PLA
-0.501,0,-0.007,0,30,3D,Steel,Single,PLA
-0.715,0,-0.01,0,30,3D,Steel,Single,PLA
-0.617,0,-0.00863,0,30,3D,Steel,Single,PLA
-0.515,0,-0.0072,0,30,3D,Steel,Single,PLA
-0.627,0,-0.00877,0,30,3D,Steel,Single,PLA
-0.659,0,-0.00922,0,30,3D,Steel,Single,PLA
-0.754,0,-0.0105,0,30,3D,Steel,Single,PLA
-0.706,0,-0.00988,0,30,3D,Steel,Single,PLA
-0.748,0,-0.0105,0,30,3D,Steel,Single,PLA
-0.56,0,-0.00783,0,30,3D,Steel,Single,PLA
-0.676,0,-0.00945,0,30,3D,Steel,Single,PLA
-0.438,0,-0.00613,0,30,3D,Steel,Single,PLA
-0.733,0,-0.0103,0,30,3D,Steel,Single,PLA
-0.702,0,-0.00982,0,30,3D,Steel,Single,PLA
-0.766,0,-0.0107,0,30,3D,Steel,Single,PLA
-0.862,0,-0.0121,0,30,3D,Steel,Single,PLA
-1.04,0,-0.0146,0,30,3D,Steel,Single,PLA
-0.559,0,-0.00782,0,30,3D,Steel,Single,PLA
-0.722,0,-0.0101,0,30,3D,Steel,Single,PLA
-0.882,0,-0.0123,0,30,3D,Steel,Single,PLA
-0.721,0,-0.0101,0,30,3D,Steel,Single,PLA
-0.709,0,-0.00992,0,30,3D,Steel,Single,PLA
-0.823,0,-0.0115,0,30,3D,Steel,Single,PLA
-0.752,0,-0.0105,0,30,3D,Steel,Single,PLA
-0.779,0,-0.0109,0,30,3D,Steel,Single,PLA
-1.02,0,-0.0142,0,30,3D,Steel,Single,PLA
-0.96,0,-0.0134,0,30,3D,Steel,Single,PLA
-0.796,0,-0.0111,0,30,3D,Steel,Single,PLA
-0.778,0,-0.0109,0,30,3D,Steel,Single,PLA
-0.23,0.0007,-0.00322,0.0014,30,3D,Steel,Single,PLA
2.08,0.0038,0.0291,0.0076,30,3D,Steel,Single,PLA
2.99,0.00549,0.0418,0.011,30,3D,Steel,Single,PLA
5.09,0.0078,0.0712,0.0156,30,3D,Steel,Single,PLA
6.88,0.0098,0.0962,0.0196,30,3D,Steel,Single,PLA
8.75,0.012,0.122,0.0241,30,3D,Steel,Single,PLA
10.6,0.0142,0.148,0.0283,30,3D,Steel,Single,PLA
12.4,0.0162,0.174,0.0324,30,3D,Steel,Single,PLA
14.8,0.0186,0.207,0.0371,30,3D,Steel,Single,PLA
17.1,0.0208,0.239,0.0416,30,3D,Steel,Single,PLA
18.8,0.0231,0.263,0.0461,30,3D,Steel,Single,PLA
21.1,0.0252,0.295,0.0504,30,3D,Steel,Single,PLA
22.9,0.0274,0.321,0.0547,30,3D,Steel,Single,PLA
25.1,0.0295,0.351,0.059,30,3D,Steel,Single,PLA
26.9,0.0317,0.377,0.0635,30,3D,Steel,Single,PLA
29.1,0.0339,0.406,0.0678,30,3D,Steel,Single,PLA
30.7,0.0361,0.43,0.0723,30,3D,Steel,Single,PLA
32.5,0.0382,0.454,0.0764,30,3D,Steel,Single,PLA
34.7,0.0403,0.486,0.0807,30,3D,Steel,Single,PLA
36.6,0.0425,0.512,0.085,30,3D,Steel,Single,PLA
38.5,0.0447,0.538,0.0895,30,3D,Steel,Single,PLA
40.2,0.0469,0.563,0.0937,30,3D,Steel,Single,PLA
42.2,0.049,0.591,0.098,30,3D,Steel,Single,PLA
44,0.0512,0.616,0.102,30,3D,Steel,Single,PLA
45.6,0.0532,0.638,0.106,30,3D,Steel,Single,PLA
47.7,0.0554,0.666,0.111,30,3D,Steel,Single,PLA
49.4,0.0576,0.69,0.115,30,3D,Steel,Single,PLA
53.5,0.0619,0.748,0.124,30,3D,Steel,Single,PLA
53.6,0.062,0.75,0.124,30,3D,Steel,Single,PLA
55.4,0.0641,0.774,0.128,30,3D,Steel,Single,PLA
57.2,0.0662,0.8,0.132,30,3D,Steel,Single,PLA
59.2,0.0683,0.828,0.137,30,3D,Steel,Single,PLA
61.2,0.0705,0.856,0.141,30,3D,Steel,Single,PLA
63.1,0.0727,0.882,0.145,30,3D,Steel,Single,PLA
64.6,0.0749,0.904,0.15,30,3D,Steel,Single,PLA
66.6,0.0769,0.931,0.154,30,3D,Steel,Single,PLA
68,0.079,0.952,0.158,30,3D,Steel,Single,PLA
70.1,0.0812,0.981,0.162,30,3D,Steel,Single,PLA
71.8,0.0833,1,0.167,30,3D,Steel,Single,PLA
73.7,0.0855,1.03,0.171,30,3D,Steel,Single,PLA
75.9,0.0876,1.06,0.175,30,3D,Steel,Single,PLA
77.4,0.0898,1.08,0.18,30,3D,Steel,Single,PLA
79.5,0.0917,1.11,0.183,30,3D,Steel,Single,PLA
80.8,0.094,1.13,0.188,30,3D,Steel,Single,PLA
82.8,0.0961,1.16,0.192,30,3D,Steel,Single,PLA
84.4,0.0983,1.18,0.197,30,3D,Steel,Single,PLA
86.3,0.1,1.21,0.201,30,3D,Steel,Single,PLA
88.2,0.102,1.23,0.205,30,3D,Steel,Single,PLA
89.8,0.105,1.26,0.209,30,3D,Steel,Single,PLA
91.7,0.107,1.28,0.213,30,3D,Steel,Single,PLA
93.4,0.109,1.31,0.218,30,3D,Steel,Single,PLA
95.5,0.111,1.34,0.222,30,3D,Steel,Single,PLA
96.9,0.113,1.36,0.226,30,3D,Steel,Single,PLA
99,0.115,1.38,0.23,30,3D,Steel,Single,PLA
101,0.117,1.41,0.235,30,3D,Steel,Single,PLA
102,0.119,1.43,0.239,30,3D,Steel,Single,PLA
104,0.122,1.45,0.243,30,3D,Steel,Single,PLA
106,0.124,1.48,0.247,30,3D,Steel,Single,PLA
107,0.126,1.5,0.252,30,3D,Steel,Single,PLA
109,0.128,1.53,0.256,30,3D,Steel,Single,PLA
111,0.13,1.55,0.26,30,3D,Steel,Single,PLA
113,0.132,1.58,0.264,30,3D,Steel,Single,PLA
115,0.134,1.6,0.269,30,3D,Steel,Single,PLA
116,0.136,1.63,0.273,30,3D,Steel,Single,PLA
118,0.139,1.65,0.277,30,3D,Steel,Single,PLA
119,0.141,1.67,0.281,30,3D,Steel,Single,PLA
122,0.143,1.7,0.285,30,3D,Steel,Single,PLA
123,0.145,1.72,0.289,30,3D,Steel,Single,PLA
125,0.147,1.74,0.294,30,3D,Steel,Single,PLA
126,0.149,1.77,0.298,30,3D,Steel,Single,PLA
128,0.151,1.8,0.303,30,3D,Steel,Single,PLA
130,0.153,1.82,0.307,30,3D,Steel,Single,PLA
132,0.155,1.85,0.311,30,3D,Steel,Single,PLA
134,0.157,1.87,0.315,30,3D,Steel,Single,PLA
136,0.16,1.9,0.319,30,3D,Steel,Single,PLA
137,0.162,1.92,0.324,30,3D,Steel,Single,PLA
139,0.164,1.94,0.328,30,3D,Steel,Single,PLA
140,0.166,1.96,0.332,30,3D,Steel,Single,PLA
142,0.168,1.99,0.336,30,3D,Steel,Single,PLA
144,0.17,2.01,0.34,30,3D,Steel,Single,PLA
146,0.172,2.04,0.345,30,3D,Steel,Single,PLA
147,0.175,2.06,0.349,30,3D,Steel,Single,PLA
149,0.177,2.08,0.353,30,3D,Steel,Single,PLA
151,0.179,2.11,0.358,30,3D,Steel,Single,PLA
152,0.181,2.13,0.362,30,3D,Steel,Single,PLA
154,0.183,2.16,0.366,30,3D,Steel,Single,PLA
155,0.185,2.17,0.37,30,3D,Steel,Single,PLA
157,0.187,2.2,0.375,30,3D,Steel,Single,PLA
159,0.189,2.22,0.379,30,3D,Steel,Single,PLA
161,0.192,2.25,0.383,30,3D,Steel,Single,PLA
162,0.194,2.27,0.387,30,3D,Steel,Single,PLA
164,0.196,2.3,0.391,30,3D,Steel,Single,PLA
166,0.198,2.32,0.396,30,3D,Steel,Single,PLA
167,0.2,2.34,0.4,30,3D,Steel,Single,PLA
169,0.202,2.37,0.404,30,3D,Steel,Single,PLA
171,0.204,2.39,0.409,30,3D,Steel,Single,PLA
172,0.206,2.41,0.413,30,3D,Steel,Single,PLA
174,0.208,2.43,0.417,30,3D,Steel,Single,PLA
176,0.211,2.46,0.421,30,3D,Steel,Single,PLA
177,0.213,2.48,0.425,30,3D,Steel,Single,PLA
179,0.215,2.51,0.43,30,3D,Steel,Single,PLA
181,0.217,2.53,0.434,30,3D,Steel,Single,PLA
183,0.219,2.56,0.438,30,3D,Steel,Single,PLA
184,0.221,2.57,0.442,30,3D,Steel,Single,PLA
186,0.223,2.6,0.447,30,3D,Steel,Single,PLA
188,0.226,2.62,0.451,30,3D,Steel,Single,PLA
189,0.228,2.65,0.455,30,3D,Steel,Single,PLA
190,0.23,2.66,0.46,30,3D,Steel,Single,PLA
192,0.232,2.69,0.464,30,3D,Steel,Single,PLA
194,0.234,2.71,0.468,30,3D,Steel,Single,PLA
195,0.236,2.73,0.472,30,3D,Steel,Single,PLA
197,0.238,2.76,0.477,30,3D,Steel,Single,PLA
199,0.24,2.78,0.481,30,3D,Steel,Single,PLA
201,0.243,2.81,0.485,30,3D,Steel,Single,PLA
202,0.245,2.83,0.489,30,3D,Steel,Single,PLA
204,0.247,2.86,0.493,30,3D,Steel,Single,PLA
206,0.249,2.88,0.498,30,3D,Steel,Single,PLA
207,0.251,2.9,0.502,30,3D,Steel,Single,PLA
209,0.253,2.93,0.506,30,3D,Steel,Single,PLA
211,0.255,2.95,0.511,30,3D,Steel,Single,PLA
212,0.257,2.97,0.515,30,3D,Steel,Single,PLA
214,0.259,2.99,0.519,30,3D,Steel,Single,PLA
216,0.262,3.02,0.523,30,3D,Steel,Single,PLA
217,0.264,3.03,0.527,30,3D,Steel,Single,PLA
219,0.266,3.06,0.532,30,3D,Steel,Single,PLA
221,0.268,3.08,0.536,30,3D,Steel,Single,PLA
222,0.27,3.1,0.54,30,3D,Steel,Single,PLA
224,0.272,3.13,0.544,30,3D,Steel,Single,PLA
225,0.274,3.15,0.549,30,3D,Steel,Single,PLA
227,0.277,3.17,0.553,30,3D,Steel,Single,PLA
229,0.279,3.2,0.557,30,3D,Steel,Single,PLA
230,0.281,3.22,0.561,30,3D,Steel,Single,PLA
232,0.283,3.24,0.566,30,3D,Steel,Single,PLA
233,0.285,3.26,0.57,30,3D,Steel,Single,PLA
235,0.287,3.28,0.574,30,3D,Steel,Single,PLA
236,0.289,3.31,0.578,30,3D,Steel,Single,PLA
238,0.291,3.33,0.583,30,3D,Steel,Single,PLA
240,0.293,3.36,0.587,30,3D,Steel,Single,PLA
242,0.296,3.38,0.591,30,3D,Steel,Single,PLA
243,0.298,3.4,0.595,30,3D,Steel,Single,PLA
245,0.3,3.42,0.6,30,3D,Steel,Single,PLA
246,0.302,3.44,0.604,30,3D,Steel,Single,PLA
248,0.304,3.47,0.608,30,3D,Steel,Single,PLA
250,0.306,3.49,0.612,30,3D,Steel,Single,PLA
251,0.308,3.51,0.617,30,3D,Steel,Single,PLA
252,0.31,3.53,0.621,30,3D,Steel,Single,PLA
254,0.312,3.55,0.625,30,3D,Steel,Single,PLA
256,0.315,3.58,0.629,30,3D,Steel,Single,PLA
257,0.317,3.6,0.634,30,3D,Steel,Single,PLA
259,0.319,3.63,0.638,30,3D,Steel,Single,PLA
261,0.321,3.64,0.642,30,3D,Steel,Single,PLA
262,0.323,3.67,0.646,30,3D,Steel,Single,PLA
264,0.325,3.69,0.651,30,3D,Steel,Single,PLA
265,0.327,3.71,0.655,30,3D,Steel,Single,PLA
267,0.33,3.73,0.659,30,3D,Steel,Single,PLA
269,0.332,3.76,0.663,30,3D,Steel,Single,PLA
270,0.334,3.78,0.668,30,3D,Steel,Single,PLA
272,0.336,3.8,0.672,30,3D,Steel,Single,PLA
273,0.338,3.82,0.676,30,3D,Steel,Single,PLA
275,0.34,3.85,0.68,30,3D,Steel,Single,PLA
277,0.342,3.87,0.684,30,3D,Steel,Single,PLA
278,0.344,3.89,0.689,30,3D,Steel,Single,PLA
280,0.347,3.91,0.693,30,3D,Steel,Single,PLA
281,0.349,3.93,0.697,30,3D,Steel,Single,PLA
283,0.351,3.96,0.701,30,3D,Steel,Single,PLA
284,0.353,3.98,0.706,30,3D,Steel,Single,PLA
286,0.355,4,0.71,30,3D,Steel,Single,PLA
288,0.357,4.02,0.715,30,3D,Steel,Single,PLA
289,0.359,4.04,0.719,30,3D,Steel,Single,PLA
290,0.361,4.06,0.723,30,3D,Steel,Single,PLA
292,0.364,4.08,0.727,30,3D,Steel,Single,PLA
294,0.366,4.11,0.731,30,3D,Steel,Single,PLA
295,0.368,4.13,0.736,30,3D,Steel,Single,PLA
297,0.37,4.16,0.74,30,3D,Steel,Single,PLA
299,0.372,4.18,0.744,30,3D,Steel,Single,PLA
300,0.374,4.2,0.748,30,3D,Steel,Single,PLA
302,0.376,4.22,0.753,30,3D,Steel,Single,PLA
303,0.378,4.24,0.757,30,3D,Steel,Single,PLA
305,0.381,4.26,0.761,30,3D,Steel,Single,PLA
306,0.383,4.29,0.765,30,3D,Steel,Single,PLA
308,0.385,4.3,0.77,30,3D,Steel,Single,PLA
309,0.387,4.33,0.774,30,3D,Steel,Single,PLA
311,0.389,4.35,0.778,30,3D,Steel,Single,PLA
312,0.391,4.37,0.782,30,3D,Steel,Single,PLA
314,0.393,4.39,0.786,30,3D,Steel,Single,PLA
316,0.395,4.42,0.791,30,3D,Steel,Single,PLA
317,0.397,4.44,0.795,30,3D,Steel,Single,PLA
318,0.399,4.45,0.799,30,3D,Steel,Single,PLA
320,0.402,4.47,0.803,30,3D,Steel,Single,PLA
322,0.404,4.5,0.807,30,3D,Steel,Single,PLA
323,0.406,4.52,0.812,30,3D,Steel,Single,PLA
325,0.408,4.54,0.816,30,3D,Steel,Single,PLA
325,0.41,4.55,0.82,30,3D,Steel,Single,PLA
328,0.412,4.58,0.824,30,3D,Steel,Single,PLA
329,0.414,4.6,0.828,30,3D,Steel,Single,PLA
330,0.416,4.62,0.832,30,3D,Steel,Single,PLA
332,0.418,4.64,0.837,30,3D,Steel,Single,PLA
333,0.421,4.66,0.841,30,3D,Steel,Single,PLA
335,0.423,4.69,0.845,30,3D,Steel,Single,PLA
336,0.425,4.7,0.849,30,3D,Steel,Single,PLA
338,0.427,4.72,0.854,30,3D,Steel,Single,PLA
339,0.429,4.74,0.858,30,3D,Steel,Single,PLA
341,0.431,4.77,0.862,30,3D,Steel,Single,PLA
342,0.433,4.78,0.867,30,3D,Steel,Single,PLA
344,0.435,4.81,0.871,30,3D,Steel,Single,PLA
345,0.437,4.83,0.875,30,3D,Steel,Single,PLA
347,0.44,4.85,0.879,30,3D,Steel,Single,PLA
348,0.442,4.87,0.883,30,3D,Steel,Single,PLA
350,0.444,4.89,0.888,30,3D,Steel,Single,PLA
351,0.446,4.91,0.892,30,3D,Steel,Single,PLA
353,0.448,4.93,0.896,30,3D,Steel,Single,PLA
354,0.45,4.95,0.9,30,3D,Steel,Single,PLA
355,0.452,4.97,0.904,30,3D,Steel,Single,PLA
357,0.454,5,0.909,30,3D,Steel,Single,PLA
359,0.457,5.01,0.913,30,3D,Steel,Single,PLA
360,0.459,5.04,0.918,30,3D,Steel,Single,PLA
362,0.461,5.06,0.922,30,3D,Steel,Single,PLA
363,0.463,5.07,0.926,30,3D,Steel,Single,PLA
364,0.465,5.09,0.93,30,3D,Steel,Single,PLA
365,0.467,5.11,0.934,30,3D,Steel,Single,PLA
367,0.469,5.14,0.939,30,3D,Steel,Single,PLA
369,0.472,5.16,0.943,30,3D,Steel,Single,PLA
370,0.474,5.18,0.947,30,3D,Steel,Single,PLA
372,0.476,5.2,0.951,30,3D,Steel,Single,PLA
373,0.478,5.22,0.956,30,3D,Steel,Single,PLA
375,0.48,5.24,0.96,30,3D,Steel,Single,PLA
376,0.482,5.26,0.964,30,3D,Steel,Single,PLA
377,0.484,5.28,0.969,30,3D,Steel,Single,PLA
379,0.486,5.3,0.973,30,3D,Steel,Single,PLA
380,0.488,5.32,0.977,30,3D,Steel,Single,PLA
382,0.491,5.34,0.981,30,3D,Steel,Single,PLA
383,0.493,5.36,0.985,30,3D,Steel,Single,PLA
384,0.495,5.38,0.99,30,3D,Steel,Single,PLA
386,0.497,5.4,0.994,30,3D,Steel,Single,PLA
387,0.499,5.42,0.998,30,3D,Steel,Single,PLA
389,0.501,5.44,1,30,3D,Steel,Single,PLA
390,0.503,5.46,1.01,30,3D,Steel,Single,PLA
392,0.506,5.48,1.01,30,3D,Steel,Single,PLA
393,0.508,5.5,1.02,30,3D,Steel,Single,PLA
394,0.51,5.52,1.02,30,3D,Steel,Single,PLA
396,0.512,5.54,1.02,30,3D,Steel,Single,PLA
397,0.514,5.55,1.03,30,3D,Steel,Single,PLA
399,0.516,5.58,1.03,30,3D,Steel,Single,PLA
400,0.518,5.59,1.04,30,3D,Steel,Single,PLA
402,0.52,5.62,1.04,30,3D,Steel,Single,PLA
403,0.523,5.63,1.05,30,3D,Steel,Single,PLA
404,0.525,5.66,1.05,30,3D,Steel,Single,PLA
406,0.527,5.68,1.05,30,3D,Steel,Single,PLA
407,0.529,5.69,1.06,30,3D,Steel,Single,PLA
409,0.531,5.72,1.06,30,3D,Steel,Single,PLA
410,0.533,5.73,1.07,30,3D,Steel,Single,PLA
411,0.535,5.75,1.07,30,3D,Steel,Single,PLA
412,0.537,5.77,1.07,30,3D,Steel,Single,PLA
414,0.539,5.79,1.08,30,3D,Steel,Single,PLA
415,0.542,5.81,1.08,30,3D,Steel,Single,PLA
417,0.544,5.83,1.09,30,3D,Steel,Single,PLA
418,0.546,5.85,1.09,30,3D,Steel,Single,PLA
420,0.548,5.87,1.1,30,3D,Steel,Single,PLA
421,0.55,5.89,1.1,30,3D,Steel,Single,PLA
422,0.552,5.9,1.1,30,3D,Steel,Single,PLA
423,0.554,5.92,1.11,30,3D,Steel,Single,PLA
425,0.556,5.94,1.11,30,3D,Steel,Single,PLA
426,0.559,5.96,1.12,30,3D,Steel,Single,PLA
427,0.561,5.98,1.12,30,3D,Steel,Single,PLA
429,0.563,6,1.13,30,3D,Steel,Single,PLA
430,0.565,6.02,1.13,30,3D,Steel,Single,PLA
432,0.567,6.04,1.13,30,3D,Steel,Single,PLA
433,0.569,6.06,1.14,30,3D,Steel,Single,PLA
434,0.571,6.07,1.14,30,3D,Steel,Single,PLA
436,0.574,6.1,1.15,30,3D,Steel,Single,PLA
437,0.576,6.11,1.15,30,3D,Steel,Single,PLA
439,0.578,6.13,1.16,30,3D,Steel,Single,PLA
440,0.58,6.15,1.16,30,3D,Steel,Single,PLA
441,0.582,6.17,1.16,30,3D,Steel,Single,PLA
442,0.584,6.19,1.17,30,3D,Steel,Single,PLA
444,0.586,6.21,1.17,30,3D,Steel,Single,PLA
445,0.588,6.22,1.18,30,3D,Steel,Single,PLA
446,0.59,6.24,1.18,30,3D,Steel,Single,PLA
448,0.592,6.26,1.18,30,3D,Steel,Single,PLA
449,0.595,6.28,1.19,30,3D,Steel,Single,PLA
451,0.597,6.3,1.19,30,3D,Steel,Single,PLA
452,0.599,6.32,1.2,30,3D,Steel,Single,PLA
453,0.601,6.34,1.2,30,3D,Steel,Single,PLA
454,0.603,6.35,1.21,30,3D,Steel,Single,PLA
455,0.605,6.37,1.21,30,3D,Steel,Single,PLA
457,0.607,6.39,1.21,30,3D,Steel,Single,PLA
458,0.61,6.41,1.22,30,3D,Steel,Single,PLA
460,0.612,6.43,1.22,30,3D,Steel,Single,PLA
461,0.614,6.44,1.23,30,3D,Steel,Single,PLA
462,0.616,6.46,1.23,30,3D,Steel,Single,PLA
464,0.618,6.48,1.24,30,3D,Steel,Single,PLA
465,0.62,6.5,1.24,30,3D,Steel,Single,PLA
466,0.622,6.52,1.24,30,3D,Steel,Single,PLA
468,0.624,6.54,1.25,30,3D,Steel,Single,PLA
469,0.627,6.56,1.25,30,3D,Steel,Single,PLA
470,0.629,6.57,1.26,30,3D,Steel,Single,PLA
471,0.631,6.59,1.26,30,3D,Steel,Single,PLA
472,0.633,6.61,1.27,30,3D,Steel,Single,PLA
474,0.635,6.63,1.27,30,3D,Steel,Single,PLA
475,0.637,6.65,1.27,30,3D,Steel,Single,PLA
476,0.639,6.66,1.28,30,3D,Steel,Single,PLA
478,0.641,6.68,1.28,30,3D,Steel,Single,PLA
479,0.643,6.7,1.29,30,3D,Steel,Single,PLA
480,0.646,6.72,1.29,30,3D,Steel,Single,PLA
482,0.648,6.74,1.3,30,3D,Steel,Single,PLA
483,0.65,6.75,1.3,30,3D,Steel,Single,PLA
485,0.652,6.78,1.3,30,3D,Steel,Single,PLA
486,0.654,6.79,1.31,30,3D,Steel,Single,PLA
487,0.656,6.81,1.31,30,3D,Steel,Single,PLA
488,0.658,6.83,1.32,30,3D,Steel,Single,PLA
489,0.661,6.84,1.32,30,3D,Steel,Single,PLA
491,0.663,6.86,1.33,30,3D,Steel,Single,PLA
492,0.665,6.88,1.33,30,3D,Steel,Single,PLA
493,0.667,6.9,1.33,30,3D,Steel,Single,PLA
494,0.669,6.91,1.34,30,3D,Steel,Single,PLA
495,0.671,6.93,1.34,30,3D,Steel,Single,PLA
497,0.673,6.95,1.35,30,3D,Steel,Single,PLA
498,0.675,6.97,1.35,30,3D,Steel,Single,PLA
499,0.677,6.98,1.35,30,3D,Steel,Single,PLA
501,0.68,7,1.36,30,3D,Steel,Single,PLA
502,0.682,7.02,1.36,30,3D,Steel,Single,PLA
503,0.684,7.03,1.37,30,3D,Steel,Single,PLA
504,0.686,7.05,1.37,30,3D,Steel,Single,PLA
506,0.688,7.08,1.38,30,3D,Steel,Single,PLA
507,0.69,7.09,1.38,30,3D,Steel,Single,PLA
508,0.692,7.1,1.38,30,3D,Steel,Single,PLA
509,0.694,7.12,1.39,30,3D,Steel,Single,PLA
510,0.697,7.14,1.39,30,3D,Steel,Single,PLA
512,0.699,7.15,1.4,30,3D,Steel,Single,PLA
513,0.701,7.18,1.4,30,3D,Steel,Single,PLA
514,0.703,7.2,1.41,30,3D,Steel,Single,PLA
515,0.705,7.21,1.41,30,3D,Steel,Single,PLA
517,0.707,7.23,1.41,30,3D,Steel,Single,PLA
518,0.709,7.25,1.42,30,3D,Steel,Single,PLA
519,0.711,7.26,1.42,30,3D,Steel,Single,PLA
520,0.714,7.28,1.43,30,3D,Steel,Single,PLA
522,0.716,7.3,1.43,30,3D,Steel,Single,PLA
523,0.718,7.31,1.44,30,3D,Steel,Single,PLA
524,0.72,7.33,1.44,30,3D,Steel,Single,PLA
525,0.722,7.35,1.44,30,3D,Steel,Single,PLA
527,0.724,7.36,1.45,30,3D,Steel,Single,PLA
528,0.726,7.38,1.45,30,3D,Steel,Single,PLA
529,0.728,7.4,1.46,30,3D,Steel,Single,PLA
530,0.731,7.42,1.46,30,3D,Steel,Single,PLA
531,0.733,7.43,1.47,30,3D,Steel,Single,PLA
533,0.735,7.45,1.47,30,3D,Steel,Single,PLA
534,0.737,7.47,1.47,30,3D,Steel,Single,PLA
535,0.739,7.48,1.48,30,3D,Steel,Single,PLA
536,0.741,7.5,1.48,30,3D,Steel,Single,PLA
538,0.743,7.52,1.49,30,3D,Steel,Single,PLA
538,0.745,7.53,1.49,30,3D,Steel,Single,PLA
540,0.747,7.55,1.49,30,3D,Steel,Single,PLA
541,0.75,7.57,1.5,30,3D,Steel,Single,PLA
542,0.752,7.58,1.5,30,3D,Steel,Single,PLA
543,0.754,7.6,1.51,30,3D,Steel,Single,PLA
545,0.756,7.62,1.51,30,3D,Steel,Single,PLA
546,0.758,7.63,1.52,30,3D,Steel,Single,PLA
547,0.76,7.65,1.52,30,3D,Steel,Single,PLA
548,0.762,7.67,1.52,30,3D,Steel,Single,PLA
549,0.764,7.68,1.53,30,3D,Steel,Single,PLA
551,0.767,7.7,1.53,30,3D,Steel,Single,PLA
552,0.769,7.72,1.54,30,3D,Steel,Single,PLA
553,0.771,7.73,1.54,30,3D,Steel,Single,PLA
554,0.773,7.75,1.55,30,3D,Steel,Single,PLA
556,0.775,7.77,1.55,30,3D,Steel,Single,PLA
557,0.777,7.79,1.55,30,3D,Steel,Single,PLA
558,0.779,7.8,1.56,30,3D,Steel,Single,PLA
559,0.781,7.82,1.56,30,3D,Steel,Single,PLA
560,0.784,7.84,1.57,30,3D,Steel,Single,PLA
561,0.786,7.85,1.57,30,3D,Steel,Single,PLA
563,0.788,7.87,1.58,30,3D,Steel,Single,PLA
565,0.79,7.9,1.58,30,3D,Steel,Single,PLA
565,0.792,7.91,1.58,30,3D,Steel,Single,PLA
566,0.794,7.92,1.59,30,3D,Steel,Single,PLA
568,0.796,7.94,1.59,30,3D,Steel,Single,PLA
569,0.798,7.96,1.6,30,3D,Steel,Single,PLA
570,0.801,7.97,1.6,30,3D,Steel,Single,PLA
571,0.803,7.99,1.61,30,3D,Steel,Single,PLA
572,0.805,8.01,1.61,30,3D,Steel,Single,PLA
574,0.807,8.02,1.61,30,3D,Steel,Single,PLA
575,0.809,8.04,1.62,30,3D,Steel,Single,PLA
576,0.811,8.06,1.62,30,3D,Steel,Single,PLA
577,0.813,8.07,1.63,30,3D,Steel,Single,PLA
579,0.815,8.1,1.63,30,3D,Steel,Single,PLA
579,0.818,8.1,1.64,30,3D,Steel,Single,PLA
581,0.82,8.12,1.64,30,3D,Steel,Single,PLA
582,0.822,8.14,1.64,30,3D,Steel,Single,PLA
583,0.824,8.16,1.65,30,3D,Steel,Single,PLA
584,0.826,8.17,1.65,30,3D,Steel,Single,PLA
586,0.828,8.19,1.66,30,3D,Steel,Single,PLA
587,0.83,8.21,1.66,30,3D,Steel,Single,PLA
588,0.832,8.22,1.66,30,3D,Steel,Single,PLA
589,0.834,8.24,1.67,30,3D,Steel,Single,PLA
590,0.837,8.26,1.67,30,3D,Steel,Single,PLA
591,0.839,8.27,1.68,30,3D,Steel,Single,PLA
593,0.841,8.29,1.68,30,3D,Steel,Single,PLA
594,0.843,8.3,1.69,30,3D,Steel,Single,PLA
595,0.845,8.32,1.69,30,3D,Steel,Single,PLA
596,0.847,8.33,1.69,30,3D,Steel,Single,PLA
597,0.849,8.35,1.7,30,3D,Steel,Single,PLA
599,0.852,8.37,1.7,30,3D,Steel,Single,PLA
600,0.854,8.39,1.71,30,3D,Steel,Single,PLA
601,0.856,8.41,1.71,30,3D,Steel,Single,PLA
602,0.858,8.42,1.72,30,3D,Steel,Single,PLA
603,0.86,8.44,1.72,30,3D,Steel,Single,PLA
604,0.862,8.45,1.72,30,3D,Steel,Single,PLA
606,0.864,8.48,1.73,30,3D,Steel,Single,PLA
607,0.866,8.49,1.73,30,3D,Steel,Single,PLA
608,0.869,8.5,1.74,30,3D,Steel,Single,PLA
609,0.871,8.52,1.74,30,3D,Steel,Single,PLA
611,0.873,8.54,1.75,30,3D,Steel,Single,PLA
611,0.875,8.55,1.75,30,3D,Steel,Single,PLA
613,0.877,8.57,1.75,30,3D,Steel,Single,PLA
614,0.879,8.58,1.76,30,3D,Steel,Single,PLA
615,0.881,8.61,1.76,30,3D,Steel,Single,PLA
616,0.883,8.61,1.77,30,3D,Steel,Single,PLA
617,0.885,8.63,1.77,30,3D,Steel,Single,PLA
618,0.887,8.64,1.77,30,3D,Steel,Single,PLA
619,0.89,8.66,1.78,30,3D,Steel,Single,PLA
620,0.892,8.68,1.78,30,3D,Steel,Single,PLA
622,0.894,8.69,1.79,30,3D,Steel,Single,PLA
623,0.896,8.71,1.79,30,3D,Steel,Single,PLA
624,0.898,8.72,1.8,30,3D,Steel,Single,PLA
625,0.9,8.74,1.8,30,3D,Steel,Single,PLA
626,0.902,8.75,1.8,30,3D,Steel,Single,PLA
627,0.904,8.78,1.81,30,3D,Steel,Single,PLA
628,0.907,8.79,1.81,30,3D,Steel,Single,PLA
629,0.909,8.8,1.82,30,3D,Steel,Single,PLA
630,0.911,8.82,1.82,30,3D,Steel,Single,PLA
632,0.913,8.83,1.83,30,3D,Steel,Single,PLA
633,0.915,8.85,1.83,30,3D,Steel,Single,PLA
634,0.917,8.86,1.83,30,3D,Steel,Single,PLA
635,0.919,8.88,1.84,30,3D,Steel,Single,PLA
636,0.921,8.89,1.84,30,3D,Steel,Single,PLA
637,0.924,8.91,1.85,30,3D,Steel,Single,PLA
638,0.926,8.92,1.85,30,3D,Steel,Single,PLA
639,0.928,8.94,1.86,30,3D,Steel,Single,PLA
640,0.93,8.96,1.86,30,3D,Steel,Single,PLA
641,0.932,8.97,1.86,30,3D,Steel,Single,PLA
643,0.934,8.99,1.87,30,3D,Steel,Single,PLA
644,0.936,9,1.87,30,3D,Steel,Single,PLA
644,0.938,9.01,1.88,30,3D,Steel,Single,PLA
646,0.941,9.04,1.88,30,3D,Steel,Single,PLA
647,0.943,9.05,1.89,30,3D,Steel,Single,PLA
648,0.945,9.07,1.89,30,3D,Steel,Single,PLA
649,0.947,9.08,1.89,30,3D,Steel,Single,PLA
650,0.949,9.09,1.9,30,3D,Steel,Single,PLA
651,0.951,9.11,1.9,30,3D,Steel,Single,PLA
652,0.953,9.12,1.91,30,3D,Steel,Single,PLA
653,0.955,9.14,1.91,30,3D,Steel,Single,PLA
655,0.958,9.16,1.92,30,3D,Steel,Single,PLA
655,0.96,9.17,1.92,30,3D,Steel,Single,PLA
657,0.962,9.18,1.92,30,3D,Steel,Single,PLA
658,0.964,9.2,1.93,30,3D,Steel,Single,PLA
658,0.966,9.21,1.93,30,3D,Steel,Single,PLA
660,0.968,9.23,1.94,30,3D,Steel,Single,PLA
661,0.97,9.24,1.94,30,3D,Steel,Single,PLA
662,0.972,9.26,1.94,30,3D,Steel,Single,PLA
663,0.975,9.27,1.95,30,3D,Steel,Single,PLA
664,0.977,9.29,1.95,30,3D,Steel,Single,PLA
665,0.979,9.3,1.96,30,3D,Steel,Single,PLA
666,0.981,9.32,1.96,30,3D,Steel,Single,PLA
667,0.983,9.33,1.97,30,3D,Steel,Single,PLA
668,0.985,9.34,1.97,30,3D,Steel,Single,PLA
669,0.987,9.36,1.97,30,3D,Steel,Single,PLA
670,0.989,9.37,1.98,30,3D,Steel,Single,PLA
671,0.992,9.39,1.98,30,3D,Steel,Single,PLA
672,0.994,9.4,1.99,30,3D,Steel,Single,PLA
674,0.996,9.42,1.99,30,3D,Steel,Single,PLA
674,0.998,9.43,2,30,3D,Steel,Single,PLA
676,1,9.45,2,30,3D,Steel,Single,PLA
676,1,9.46,2,30,3D,Steel,Single,PLA
678,1,9.48,2.01,30,3D,Steel,Single,PLA
678,1.01,9.49,2.01,30,3D,Steel,Single,PLA
680,1.01,9.51,2.02,30,3D,Steel,Single,PLA
681,1.01,9.52,2.02,30,3D,Steel,Single,PLA
681,1.01,9.53,2.03,30,3D,Steel,Single,PLA
682,1.01,9.55,2.03,30,3D,Steel,Single,PLA
684,1.02,9.56,2.03,30,3D,Steel,Single,PLA
685,1.02,9.57,2.04,30,3D,Steel,Single,PLA
685,1.02,9.59,2.04,30,3D,Steel,Single,PLA
687,1.02,9.61,2.05,30,3D,Steel,Single,PLA
687,1.03,9.61,2.05,30,3D,Steel,Single,PLA
689,1.03,9.63,2.06,30,3D,Steel,Single,PLA
690,1.03,9.64,2.06,30,3D,Steel,Single,PLA
691,1.03,9.66,2.06,30,3D,Steel,Single,PLA
692,1.03,9.67,2.07,30,3D,Steel,Single,PLA
693,1.04,9.69,2.07,30,3D,Steel,Single,PLA
694,1.04,9.7,2.08,30,3D,Steel,Single,PLA
695,1.04,9.72,2.08,30,3D,Steel,Single,PLA
696,1.04,9.73,2.09,30,3D,Steel,Single,PLA
697,1.04,9.75,2.09,30,3D,Steel,Single,PLA
698,1.05,9.76,2.09,30,3D,Steel,Single,PLA
698,1.05,9.77,2.1,30,3D,Steel,Single,PLA
700,1.05,9.79,2.1,30,3D,Steel,Single,PLA
700,1.05,9.79,2.11,30,3D,Steel,Single,PLA
702,1.06,9.81,2.11,30,3D,Steel,Single,PLA
702,1.06,9.82,2.12,30,3D,Steel,Single,PLA
703,1.06,9.84,2.12,30,3D,Steel,Single,PLA
704,1.06,9.85,2.12,30,3D,Steel,Single,PLA
706,1.06,9.87,2.13,30,3D,Steel,Single,PLA
706,1.07,9.88,2.13,30,3D,Steel,Single,PLA
707,1.07,9.89,2.14,30,3D,Steel,Single,PLA
708,1.07,9.91,2.14,30,3D,Steel,Single,PLA
709,1.07,9.92,2.14,30,3D,Steel,Single,PLA
711,1.07,9.94,2.15,30,3D,Steel,Single,PLA
711,1.08,9.94,2.15,30,3D,Steel,Single,PLA
712,1.08,9.96,2.16,30,3D,Steel,Single,PLA
713,1.08,9.97,2.16,30,3D,Steel,Single,PLA
714,1.08,9.98,2.17,30,3D,Steel,Single,PLA
715,1.08,10,2.17,30,3D,Steel,Single,PLA
716,1.09,10,2.17,30,3D,Steel,Single,PLA
716,1.09,10,2.18,30,3D,Steel,Single,PLA
717,1.09,10,2.18,30,3D,Steel,Single,PLA
719,1.09,10,2.19,30,3D,Steel,Single,PLA
719,1.1,10.1,2.19,30,3D,Steel,Single,PLA
720,1.1,10.1,2.2,30,3D,Steel,Single,PLA
721,1.1,10.1,2.2,30,3D,Steel,Single,PLA
722,1.1,10.1,2.2,30,3D,Steel,Single,PLA
723,1.1,10.1,2.21,30,3D,Steel,Single,PLA
724,1.11,10.1,2.21,30,3D,Steel,Single,PLA
725,1.11,10.1,2.22,30,3D,Steel,Single,PLA
725,1.11,10.1,2.22,30,3D,Steel,Single,PLA
726,1.11,10.2,2.23,30,3D,Steel,Single,PLA
727,1.11,10.2,2.23,30,3D,Steel,Single,PLA
728,1.12,10.2,2.23,30,3D,Steel,Single,PLA
729,1.12,10.2,2.24,30,3D,Steel,Single,PLA
730,1.12,10.2,2.24,30,3D,Steel,Single,PLA
731,1.12,10.2,2.25,30,3D,Steel,Single,PLA
732,1.13,10.2,2.25,30,3D,Steel,Single,PLA
733,1.13,10.3,2.26,30,3D,Steel,Single,PLA
734,1.13,10.3,2.26,30,3D,Steel,Single,PLA
735,1.13,10.3,2.26,30,3D,Steel,Single,PLA
736,1.13,10.3,2.27,30,3D,Steel,Single,PLA
737,1.14,10.3,2.27,30,3D,Steel,Single,PLA
737,1.14,10.3,2.28,30,3D,Steel,Single,PLA
738,1.14,10.3,2.28,30,3D,Steel,Single,PLA
739,1.14,10.3,2.28,30,3D,Steel,Single,PLA
740,1.14,10.3,2.29,30,3D,Steel,Single,PLA
741,1.15,10.4,2.29,30,3D,Steel,Single,PLA
741,1.15,10.4,2.3,30,3D,Steel,Single,PLA
742,1.15,10.4,2.3,30,3D,Steel,Single,PLA
743,1.15,10.4,2.31,30,3D,Steel,Single,PLA
744,1.15,10.4,2.31,30,3D,Steel,Single,PLA
745,1.16,10.4,2.31,30,3D,Steel,Single,PLA
746,1.16,10.4,2.32,30,3D,Steel,Single,PLA
747,1.16,10.4,2.32,30,3D,Steel,Single,PLA
747,1.16,10.5,2.33,30,3D,Steel,Single,PLA
748,1.17,10.5,2.33,30,3D,Steel,Single,PLA
749,1.17,10.5,2.34,30,3D,Steel,Single,PLA
750,1.17,10.5,2.34,30,3D,Steel,Single,PLA
751,1.17,10.5,2.34,30,3D,Steel,Single,PLA
752,1.17,10.5,2.35,30,3D,Steel,Single,PLA
752,1.18,10.5,2.35,30,3D,Steel,Single,PLA
753,1.18,10.5,2.36,30,3D,Steel,Single,PLA
754,1.18,10.5,2.36,30,3D,Steel,Single,PLA
755,1.18,10.6,2.37,30,3D,Steel,Single,PLA
755,1.18,10.6,2.37,30,3D,Steel,Single,PLA
756,1.19,10.6,2.37,30,3D,Steel,Single,PLA
757,1.19,10.6,2.38,30,3D,Steel,Single,PLA
758,1.19,10.6,2.38,30,3D,Steel,Single,PLA
759,1.19,10.6,2.39,30,3D,Steel,Single,PLA
760,1.2,10.6,2.39,30,3D,Steel,Single,PLA
760,1.2,10.6,2.39,30,3D,Steel,Single,PLA
761,1.2,10.6,2.4,30,3D,Steel,Single,PLA
762,1.2,10.7,2.4,30,3D,Steel,Single,PLA
762,1.2,10.7,2.41,30,3D,Steel,Single,PLA
763,1.21,10.7,2.41,30,3D,Steel,Single,PLA
764,1.21,10.7,2.42,30,3D,Steel,Single,PLA
765,1.21,10.7,2.42,30,3D,Steel,Single,PLA
766,1.21,10.7,2.42,30,3D,Steel,Single,PLA
767,1.21,10.7,2.43,30,3D,Steel,Single,PLA
767,1.22,10.7,2.43,30,3D,Steel,Single,PLA
768,1.22,10.7,2.44,30,3D,Steel,Single,PLA
769,1.22,10.7,2.44,30,3D,Steel,Single,PLA
769,1.22,10.8,2.45,30,3D,Steel,Single,PLA
770,1.22,10.8,2.45,30,3D,Steel,Single,PLA
771,1.23,10.8,2.45,30,3D,Steel,Single,PLA
772,1.23,10.8,2.46,30,3D,Steel,Single,PLA
772,1.23,10.8,2.46,30,3D,Steel,Single,PLA
773,1.23,10.8,2.47,30,3D,Steel,Single,PLA
774,1.24,10.8,2.47,30,3D,Steel,Single,PLA
775,1.24,10.8,2.48,30,3D,Steel,Single,PLA
776,1.24,10.8,2.48,30,3D,Steel,Single,PLA
776,1.24,10.9,2.48,30,3D,Steel,Single,PLA
777,1.24,10.9,2.49,30,3D,Steel,Single,PLA
778,1.25,10.9,2.49,30,3D,Steel,Single,PLA
779,1.25,10.9,2.5,30,3D,Steel,Single,PLA
779,1.25,10.9,2.5,30,3D,Steel,Single,PLA
780,1.25,10.9,2.51,30,3D,Steel,Single,PLA
781,1.25,10.9,2.51,30,3D,Steel,Single,PLA
781,1.26,10.9,2.51,30,3D,Steel,Single,PLA
782,1.26,10.9,2.52,30,3D,Steel,Single,PLA
783,1.26,11,2.52,30,3D,Steel,Single,PLA
784,1.26,11,2.53,30,3D,Steel,Single,PLA
784,1.27,11,2.53,30,3D,Steel,Single,PLA
785,1.27,11,2.53,30,3D,Steel,Single,PLA
785,1.27,11,2.54,30,3D,Steel,Single,PLA
786,1.27,11,2.54,30,3D,Steel,Single,PLA
787,1.27,11,2.55,30,3D,Steel,Single,PLA
788,1.28,11,2.55,30,3D,Steel,Single,PLA
789,1.28,11,2.56,30,3D,Steel,Single,PLA
789,1.28,11,2.56,30,3D,Steel,Single,PLA
790,1.28,11,2.56,30,3D,Steel,Single,PLA
790,1.28,11.1,2.57,30,3D,Steel,Single,PLA
791,1.29,11.1,2.57,30,3D,Steel,Single,PLA
792,1.29,11.1,2.58,30,3D,Steel,Single,PLA
793,1.29,11.1,2.58,30,3D,Steel,Single,PLA
793,1.29,11.1,2.59,30,3D,Steel,Single,PLA
794,1.29,11.1,2.59,30,3D,Steel,Single,PLA
794,1.3,11.1,2.59,30,3D,Steel,Single,PLA
795,1.3,11.1,2.6,30,3D,Steel,Single,PLA
796,1.3,11.1,2.6,30,3D,Steel,Single,PLA
797,1.3,11.1,2.61,30,3D,Steel,Single,PLA
797,1.31,11.1,2.61,30,3D,Steel,Single,PLA
798,1.31,11.2,2.62,30,3D,Steel,Single,PLA
798,1.31,11.2,2.62,30,3D,Steel,Single,PLA
799,1.31,11.2,2.62,30,3D,Steel,Single,PLA
799,1.31,11.2,2.63,30,3D,Steel,Single,PLA
801,1.32,11.2,2.63,30,3D,Steel,Single,PLA
801,1.32,11.2,2.64,30,3D,Steel,Single,PLA
802,1.32,11.2,2.64,30,3D,Steel,Single,PLA
802,1.32,11.2,2.65,30,3D,Steel,Single,PLA
803,1.32,11.2,2.65,30,3D,Steel,Single,PLA
804,1.33,11.2,2.65,30,3D,Steel,Single,PLA
804,1.33,11.3,2.66,30,3D,Steel,Single,PLA
805,1.33,11.3,2.66,30,3D,Steel,Single,PLA
805,1.33,11.3,2.67,30,3D,Steel,Single,PLA
806,1.34,11.3,2.67,30,3D,Steel,Single,PLA
806,1.34,11.3,2.67,30,3D,Steel,Single,PLA
807,1.34,11.3,2.68,30,3D,Steel,Single,PLA
808,1.34,11.3,2.68,30,3D,Steel,Single,PLA
808,1.34,11.3,2.69,30,3D,Steel,Single,PLA
809,1.35,11.3,2.69,30,3D,Steel,Single,PLA
810,1.35,11.3,2.7,30,3D,Steel,Single,PLA
810,1.35,11.3,2.7,30,3D,Steel,Single,PLA
811,1.35,11.3,2.7,30,3D,Steel,Single,PLA
811,1.35,11.3,2.71,30,3D,Steel,Single,PLA
812,1.36,11.4,2.71,30,3D,Steel,Single,PLA
812,1.36,11.4,2.72,30,3D,Steel,Single,PLA
813,1.36,11.4,2.72,30,3D,Steel,Single,PLA
813,1.36,11.4,2.73,30,3D,Steel,Single,PLA
814,1.37,11.4,2.73,30,3D,Steel,Single,PLA
815,1.37,11.4,2.73,30,3D,Steel,Single,PLA
815,1.37,11.4,2.74,30,3D,Steel,Single,PLA
816,1.37,11.4,2.74,30,3D,Steel,Single,PLA
816,1.37,11.4,2.75,30,3D,Steel,Single,PLA
817,1.38,11.4,2.75,30,3D,Steel,Single,PLA
817,1.38,11.4,2.76,30,3D,Steel,Single,PLA
818,1.38,11.4,2.76,30,3D,Steel,Single,PLA
818,1.38,11.4,2.76,30,3D,Steel,Single,PLA
819,1.38,11.5,2.77,30,3D,Steel,Single,PLA
819,1.39,11.5,2.77,30,3D,Steel,Single,PLA
820,1.39,11.5,2.78,30,3D,Steel,Single,PLA
821,1.39,11.5,2.78,30,3D,Steel,Single,PLA
821,1.39,11.5,2.79,30,3D,Steel,Single,PLA
821,1.39,11.5,2.79,30,3D,Steel,Single,PLA
822,1.4,11.5,2.79,30,3D,Steel,Single,PLA
822,1.4,11.5,2.8,30,3D,Steel,Single,PLA
823,1.4,11.5,2.8,30,3D,Steel,Single,PLA
824,1.4,11.5,2.81,30,3D,Steel,Single,PLA
824,1.41,11.5,2.81,30,3D,Steel,Single,PLA
825,1.41,11.5,2.82,30,3D,Steel,Single,PLA
825,1.41,11.5,2.82,30,3D,Steel,Single,PLA
825,1.41,11.5,2.82,30,3D,Steel,Single,PLA
826,1.41,11.6,2.83,30,3D,Steel,Single,PLA
826,1.42,11.6,2.83,30,3D,Steel,Single,PLA
827,1.42,11.6,2.84,30,3D,Steel,Single,PLA
827,1.42,11.6,2.84,30,3D,Steel,Single,PLA
828,1.42,11.6,2.84,30,3D,Steel,Single,PLA
828,1.42,11.6,2.85,30,3D,Steel,Single,PLA
828,1.43,11.6,2.85,30,3D,Steel,Single,PLA
829,1.43,11.6,2.86,30,3D,Steel,Single,PLA
829,1.43,11.6,2.86,30,3D,Steel,Single,PLA
830,1.43,11.6,2.87,30,3D,Steel,Single,PLA
830,1.44,11.6,2.87,30,3D,Steel,Single,PLA
831,1.44,11.6,2.87,30,3D,Steel,Single,PLA
831,1.44,11.6,2.88,30,3D,Steel,Single,PLA
832,1.44,11.6,2.88,30,3D,Steel,Single,PLA
832,1.44,11.6,2.89,30,3D,Steel,Single,PLA
832,1.45,11.6,2.89,30,3D,Steel,Single,PLA
832,1.45,11.6,2.9,30,3D,Steel,Single,PLA
833,1.45,11.7,2.9,30,3D,Steel,Single,PLA
833,1.45,11.7,2.9,30,3D,Steel,Single,PLA
834,1.45,11.7,2.91,30,3D,Steel,Single,PLA
834,1.46,11.7,2.91,30,3D,Steel,Single,PLA
835,1.46,11.7,2.92,30,3D,Steel,Single,PLA
835,1.46,11.7,2.92,30,3D,Steel,Single,PLA
835,1.46,11.7,2.93,30,3D,Steel,Single,PLA
836,1.47,11.7,2.93,30,3D,Steel,Single,PLA
836,1.47,11.7,2.93,30,3D,Steel,Single,PLA
837,1.47,11.7,2.94,30,3D,Steel,Single,PLA
837,1.47,11.7,2.94,30,3D,Steel,Single,PLA
837,1.47,11.7,2.95,30,3D,Steel,Single,PLA
838,1.48,11.7,2.95,30,3D,Steel,Single,PLA
838,1.48,11.7,2.96,30,3D,Steel,Single,PLA
838,1.48,11.7,2.96,30,3D,Steel,Single,PLA
839,1.48,11.7,2.96,30,3D,Steel,Single,PLA
839,1.48,11.7,2.97,30,3D,Steel,Single,PLA
840,1.49,11.7,2.97,30,3D,Steel,Single,PLA
840,1.49,11.7,2.98,30,3D,Steel,Single,PLA
840,1.49,11.8,2.98,30,3D,Steel,Single,PLA
840,1.49,11.8,2.99,30,3D,Steel,Single,PLA
841,1.49,11.8,2.99,30,3D,Steel,Single,PLA
841,1.5,11.8,2.99,30,3D,Steel,Single,PLA
841,1.5,11.8,3,30,3D,Steel,Single,PLA
842,1.5,11.8,3,30,3D,Steel,Single,PLA
842,1.5,11.8,3.01,30,3D,Steel,Single,PLA
843,1.51,11.8,3.01,30,3D,Steel,Single,PLA
843,1.51,11.8,3.02,30,3D,Steel,Single,PLA
843,1.51,11.8,3.02,30,3D,Steel,Single,PLA
844,1.51,11.8,3.02,30,3D,Steel,Single,PLA
844,1.51,11.8,3.03,30,3D,Steel,Single,PLA
844,1.52,11.8,3.03,30,3D,Steel,Single,PLA
844,1.52,11.8,3.04,30,3D,Steel,Single,PLA
845,1.52,11.8,3.04,30,3D,Steel,Single,PLA
845,1.52,11.8,3.05,30,3D,Steel,Single,PLA
845,1.52,11.8,3.05,30,3D,Steel,Single,PLA
846,1.53,11.8,3.05,30,3D,Steel,Single,PLA
846,1.53,11.8,3.06,30,3D,Steel,Single,PLA
846,1.53,11.8,3.06,30,3D,Steel,Single,PLA
846,1.53,11.8,3.07,30,3D,Steel,Single,PLA
847,1.54,11.8,3.07,30,3D,Steel,Single,PLA
847,1.54,11.8,3.07,30,3D,Steel,Single,PLA
847,1.54,11.8,3.08,30,3D,Steel,Single,PLA
847,1.54,11.9,3.08,30,3D,Steel,Single,PLA
848,1.54,11.9,3.09,30,3D,Steel,Single,PLA
848,1.55,11.9,3.09,30,3D,Steel,Single,PLA
848,1.55,11.9,3.1,30,3D,Steel,Single,PLA
848,1.55,11.9,3.1,30,3D,Steel,Single,PLA
849,1.55,11.9,3.1,30,3D,Steel,Single,PLA
849,1.55,11.9,3.11,30,3D,Steel,Single,PLA
849,1.56,11.9,3.11,30,3D,Steel,Single,PLA
850,1.56,11.9,3.12,30,3D,Steel,Single,PLA
850,1.56,11.9,3.12,30,3D,Steel,Single,PLA
850,1.56,11.9,3.13,30,3D,Steel,Single,PLA
850,1.56,11.9,3.13,30,3D,Steel,Single,PLA
851,1.57,11.9,3.13,30,3D,Steel,Single,PLA
851,1.57,11.9,3.14,30,3D,Steel,Single,PLA
851,1.57,11.9,3.14,30,3D,Steel,Single,PLA
851,1.57,11.9,3.15,30,3D,Steel,Single,PLA
852,1.58,11.9,3.15,30,3D,Steel,Single,PLA
852,1.58,11.9,3.16,30,3D,Steel,Single,PLA
852,1.58,11.9,3.16,30,3D,Steel,Single,PLA
852,1.58,11.9,3.16,30,3D,Steel,Single,PLA
853,1.58,11.9,3.17,30,3D,Steel,Single,PLA
853,1.59,11.9,3.17,30,3D,Steel,Single,PLA
853,1.59,11.9,3.18,30,3D,Steel,Single,PLA
853,1.59,11.9,3.18,30,3D,Steel,Single,PLA
853,1.59,11.9,3.18,30,3D,Steel,Single,PLA
854,1.59,11.9,3.19,30,3D,Steel,Single,PLA
854,1.6,11.9,3.19,30,3D,Steel,Single,PLA
854,1.6,11.9,3.2,30,3D,Steel,Single,PLA
854,1.6,11.9,3.2,30,3D,Steel,Single,PLA
855,1.6,12,3.21,30,3D,Steel,Single,PLA
854,1.61,11.9,3.21,30,3D,Steel,Single,PLA
855,1.61,12,3.21,30,3D,Steel,Single,PLA
855,1.61,12,3.22,30,3D,Steel,Single,PLA
855,1.61,12,3.22,30,3D,Steel,Single,PLA
855,1.61,12,3.23,30,3D,Steel,Single,PLA
855,1.62,12,3.23,30,3D,Steel,Single,PLA
856,1.62,12,3.24,30,3D,Steel,Single,PLA
856,1.62,12,3.24,30,3D,Steel,Single,PLA
856,1.62,12,3.24,30,3D,Steel,Single,PLA
856,1.62,12,3.25,30,3D,Steel,Single,PLA
857,1.63,12,3.25,30,3D,Steel,Single,PLA
857,1.63,12,3.26,30,3D,Steel,Single,PLA
857,1.63,12,3.26,30,3D,Steel,Single,PLA
857,1.63,12,3.27,30,3D,Steel,Single,PLA
858,1.63,12,3.27,30,3D,Steel,Single,PLA
857,1.64,12,3.27,30,3D,Steel,Single,PLA
858,1.64,12,3.28,30,3D,Steel,Single,PLA
858,1.64,12,3.28,30,3D,Steel,Single,PLA
858,1.64,12,3.29,30,3D,Steel,Single,PLA
858,1.65,12,3.29,30,3D,Steel,Single,PLA
859,1.65,12,3.3,30,3D,Steel,Single,PLA
859,1.65,12,3.3,30,3D,Steel,Single,PLA
859,1.65,12,3.3,30,3D,Steel,Single,PLA
859,1.65,12,3.31,30,3D,Steel,Single,PLA
859,1.66,12,3.31,30,3D,Steel,Single,PLA
860,1.66,12,3.32,30,3D,Steel,Single,PLA
860,1.66,12,3.32,30,3D,Steel,Single,PLA
860,1.66,12,3.33,30,3D,Steel,Single,PLA
860,1.66,12,3.33,30,3D,Steel,Single,PLA
860,1.67,12,3.33,30,3D,Steel,Single,PLA
860,1.67,12,3.34,30,3D,Steel,Single,PLA
861,1.67,12,3.34,30,3D,Steel,Single,PLA
861,1.67,12,3.35,30,3D,Steel,Single,PLA
861,1.68,12,3.35,30,3D,Steel,Single,PLA
861,1.68,12,3.36,30,3D,Steel,Single,PLA
861,1.68,12,3.36,30,3D,Steel,Single,PLA
861,1.68,12,3.36,30,3D,Steel,Single,PLA
861,1.68,12,3.37,30,3D,Steel,Single,PLA
862,1.69,12.1,3.37,30,3D,Steel,Single,PLA
862,1.69,12.1,3.38,30,3D,Steel,Single,PLA
862,1.69,12.1,3.38,30,3D,Steel,Single,PLA
862,1.69,12.1,3.38,30,3D,Steel,Single,PLA
862,1.69,12.1,3.39,30,3D,Steel,Single,PLA
862,1.7,12.1,3.39,30,3D,Steel,Single,PLA
863,1.7,12.1,3.4,30,3D,Steel,Single,PLA
863,1.7,12.1,3.4,30,3D,Steel,Single,PLA
863,1.7,12.1,3.41,30,3D,Steel,Single,PLA
863,1.71,12.1,3.41,30,3D,Steel,Single,PLA
863,1.71,12.1,3.41,30,3D,Steel,Single,PLA
863,1.71,12.1,3.42,30,3D,Steel,Single,PLA
864,1.71,12.1,3.42,30,3D,Steel,Single,PLA
863,1.71,12.1,3.43,30,3D,Steel,Single,PLA
863,1.72,12.1,3.43,30,3D,Steel,Single,PLA
863,1.72,12.1,3.44,30,3D,Steel,Single,PLA
864,1.72,12.1,3.44,30,3D,Steel,Single,PLA
864,1.72,12.1,3.44,30,3D,Steel,Single,PLA
864,1.72,12.1,3.45,30,3D,Steel,Single,PLA
864,1.73,12.1,3.45,30,3D,Steel,Single,PLA
864,1.73,12.1,3.46,30,3D,Steel,Single,PLA
865,1.73,12.1,3.46,30,3D,Steel,Single,PLA
865,1.73,12.1,3.47,30,3D,Steel,Single,PLA
865,1.73,12.1,3.47,30,3D,Steel,Single,PLA
865,1.74,12.1,3.47,30,3D,Steel,Single,PLA
865,1.74,12.1,3.48,30,3D,Steel,Single,PLA
865,1.74,12.1,3.48,30,3D,Steel,Single,PLA
865,1.74,12.1,3.49,30,3D,Steel,Single,PLA
866,1.75,12.1,3.49,30,3D,Steel,Single,PLA
866,1.75,12.1,3.5,30,3D,Steel,Single,PLA
866,1.75,12.1,3.5,30,3D,Steel,Single,PLA
866,1.75,12.1,3.5,30,3D,Steel,Single,PLA
866,1.75,12.1,3.51,30,3D,Steel,Single,PLA
866,1.76,12.1,3.51,30,3D,Steel,Single,PLA
866,1.76,12.1,3.52,30,3D,Steel,Single,PLA
867,1.76,12.1,3.52,30,3D,Steel,Single,PLA
867,1.76,12.1,3.52,30,3D,Steel,Single,PLA
867,1.76,12.1,3.53,30,3D,Steel,Single,PLA
867,1.77,12.1,3.53,30,3D,Steel,Single,PLA
867,1.77,12.1,3.54,30,3D,Steel,Single,PLA
868,1.77,12.1,3.54,30,3D,Steel,Single,PLA
868,1.77,12.1,3.55,30,3D,Steel,Single,PLA
868,1.78,12.1,3.55,30,3D,Steel,Single,PLA
868,1.78,12.1,3.55,30,3D,Steel,Single,PLA
868,1.78,12.1,3.56,30,3D,Steel,Single,PLA
868,1.78,12.1,3.56,30,3D,Steel,Single,PLA
868,1.78,12.1,3.57,30,3D,Steel,Single,PLA
868,1.79,12.1,3.57,30,3D,Steel,Single,PLA
868,1.79,12.1,3.58,30,3D,Steel,Single,PLA
869,1.79,12.1,3.58,30,3D,Steel,Single,PLA
869,1.79,12.2,3.58,30,3D,Steel,Single,PLA
869,1.79,12.1,3.59,30,3D,Steel,Single,PLA
869,1.8,12.2,3.59,30,3D,Steel,Single,PLA
869,1.8,12.2,3.6,30,3D,Steel,Single,PLA
869,1.8,12.2,3.6,30,3D,Steel,Single,PLA
869,1.8,12.2,3.61,30,3D,Steel,Single,PLA
870,1.8,12.2,3.61,30,3D,Steel,Single,PLA
870,1.81,12.2,3.61,30,3D,Steel,Single,PLA
870,1.81,12.2,3.62,30,3D,Steel,Single,PLA
870,1.81,12.2,3.62,30,3D,Steel,Single,PLA
870,1.81,12.2,3.63,30,3D,Steel,Single,PLA
870,1.82,12.2,3.63,30,3D,Steel,Single,PLA
870,1.82,12.2,3.64,30,3D,Steel,Single,PLA
871,1.82,12.2,3.64,30,3D,Steel,Single,PLA
871,1.82,12.2,3.64,30,3D,Steel,Single,PLA
871,1.82,12.2,3.65,30,3D,Steel,Single,PLA
871,1.83,12.2,3.65,30,3D,Steel,Single,PLA
871,1.83,12.2,3.66,30,3D,Steel,Single,PLA
871,1.83,12.2,3.66,30,3D,Steel,Single,PLA
871,1.83,12.2,3.66,30,3D,Steel,Single,PLA
872,1.83,12.2,3.67,30,3D,Steel,Single,PLA
872,1.84,12.2,3.67,30,3D,Steel,Single,PLA
872,1.84,12.2,3.68,30,3D,Steel,Single,PLA
872,1.84,12.2,3.68,30,3D,Steel,Single,PLA
872,1.84,12.2,3.69,30,3D,Steel,Single,PLA
872,1.85,12.2,3.69,30,3D,Steel,Single,PLA
872,1.85,12.2,3.69,30,3D,Steel,Single,PLA
873,1.85,12.2,3.7,30,3D,Steel,Single,PLA
872,1.85,12.2,3.7,30,3D,Steel,Single,PLA
873,1.85,12.2,3.71,30,3D,Steel,Single,PLA
873,1.86,12.2,3.71,30,3D,Steel,Single,PLA
873,1.86,12.2,3.72,30,3D,Steel,Single,PLA
873,1.86,12.2,3.72,30,3D,Steel,Single,PLA
873,1.86,12.2,3.72,30,3D,Steel,Single,PLA
874,1.86,12.2,3.73,30,3D,Steel,Single,PLA
873,1.87,12.2,3.73,30,3D,Steel,Single,PLA
874,1.87,12.2,3.74,30,3D,Steel,Single,PLA
874,1.87,12.2,3.74,30,3D,Steel,Single,PLA
874,1.87,12.2,3.75,30,3D,Steel,Single,PLA
874,1.87,12.2,3.75,30,3D,Steel,Single,PLA
874,1.88,12.2,3.75,30,3D,Steel,Single,PLA
874,1.88,12.2,3.76,30,3D,Steel,Single,PLA
875,1.88,12.2,3.76,30,3D,Steel,Single,PLA
875,1.88,12.2,3.77,30,3D,Steel,Single,PLA
875,1.89,12.2,3.77,30,3D,Steel,Single,PLA
875,1.89,12.2,3.78,30,3D,Steel,Single,PLA
875,1.89,12.2,3.78,30,3D,Steel,Single,PLA
875,1.89,12.2,3.78,30,3D,Steel,Single,PLA
875,1.89,12.2,3.79,30,3D,Steel,Single,PLA
875,1.9,12.2,3.79,30,3D,Steel,Single,PLA
875,1.9,12.2,3.8,30,3D,Steel,Single,PLA
875,1.9,12.2,3.8,30,3D,Steel,Single,PLA
876,1.9,12.2,3.8,30,3D,Steel,Single,PLA
876,1.9,12.2,3.81,30,3D,Steel,Single,PLA
876,1.91,12.2,3.81,30,3D,Steel,Single,PLA
875,1.91,12.2,3.82,30,3D,Steel,Single,PLA
876,1.91,12.2,3.82,30,3D,Steel,Single,PLA
876,1.91,12.2,3.83,30,3D,Steel,Single,PLA
876,1.92,12.3,3.83,30,3D,Steel,Single,PLA
876,1.92,12.3,3.83,30,3D,Steel,Single,PLA
876,1.92,12.3,3.84,30,3D,Steel,Single,PLA
876,1.92,12.3,3.84,30,3D,Steel,Single,PLA
877,1.92,12.3,3.85,30,3D,Steel,Single,PLA
876,1.93,12.3,3.85,30,3D,Steel,Single,PLA
877,1.93,12.3,3.86,30,3D,Steel,Single,PLA
877,1.93,12.3,3.86,30,3D,Steel,Single,PLA
877,1.93,12.3,3.86,30,3D,Steel,Single,PLA
877,1.93,12.3,3.87,30,3D,Steel,Single,PLA
877,1.94,12.3,3.87,30,3D,Steel,Single,PLA
877,1.94,12.3,3.88,30,3D,Steel,Single,PLA
877,1.94,12.3,3.88,30,3D,Steel,Single,PLA
877,1.94,12.3,3.89,30,3D,Steel,Single,PLA
877,1.94,12.3,3.89,30,3D,Steel,Single,PLA
877,1.95,12.3,3.89,30,3D,Steel,Single,PLA
877,1.95,12.3,3.9,30,3D,Steel,Single,PLA
877,1.95,12.3,3.9,30,3D,Steel,Single,PLA
877,1.95,12.3,3.91,30,3D,Steel,Single,PLA
877,1.96,12.3,3.91,30,3D,Steel,Single,PLA
877,1.96,12.3,3.92,30,3D,Steel,Single,PLA
877,1.96,12.3,3.92,30,3D,Steel,Single,PLA
878,1.96,12.3,3.92,30,3D,Steel,Single,PLA
877,1.96,12.3,3.93,30,3D,Steel,Single,PLA
878,1.97,12.3,3.93,30,3D,Steel,Single,PLA
878,1.97,12.3,3.94,30,3D,Steel,Single,PLA
877,1.97,12.3,3.94,30,3D,Steel,Single,PLA
877,1.97,12.3,3.94,30,3D,Steel,Single,PLA
877,1.97,12.3,3.95,30,3D,Steel,Single,PLA
877,1.98,12.3,3.95,30,3D,Steel,Single,PLA
877,1.98,12.3,3.96,30,3D,Steel,Single,PLA
877,1.98,12.3,3.96,30,3D,Steel,Single,PLA
877,1.98,12.3,3.97,30,3D,Steel,Single,PLA
877,1.99,12.3,3.97,30,3D,Steel,Single,PLA
877,1.99,12.3,3.97,30,3D,Steel,Single,PLA
877,1.99,12.3,3.98,30,3D,Steel,Single,PLA
877,1.99,12.3,3.98,30,3D,Steel,Single,PLA
877,1.99,12.3,3.99,30,3D,Steel,Single,PLA
877,2,12.3,3.99,30,3D,Steel,Single,PLA
876,2,12.3,4,30,3D,Steel,Single,PLA
877,2,12.3,4,30,3D,Steel,Single,PLA
876,2,12.3,4,30,3D,Steel,Single,PLA
876,2,12.3,4.01,30,3D,Steel,Single,PLA
877,2.01,12.3,4.01,30,3D,Steel,Single,PLA
876,2.01,12.3,4.02,30,3D,Steel,Single,PLA
876,2.01,12.2,4.02,30,3D,Steel,Single,PLA
876,2.01,12.3,4.03,30,3D,Steel,Single,PLA
876,2.01,12.2,4.03,30,3D,Steel,Single,PLA
876,2.02,12.2,4.03,30,3D,Steel,Single,PLA
875,2.02,12.2,4.04,30,3D,Steel,Single,PLA
875,2.02,12.2,4.04,30,3D,Steel,Single,PLA
875,2.02,12.2,4.05,30,3D,Steel,Single,PLA
875,2.03,12.2,4.05,30,3D,Steel,Single,PLA
874,2.03,12.2,4.06,30,3D,Steel,Single,PLA
874,2.03,12.2,4.06,30,3D,Steel,Single,PLA
874,2.03,12.2,4.06,30,3D,Steel,Single,PLA
873,2.03,12.2,4.07,30,3D,Steel,Single,PLA
873,2.04,12.2,4.07,30,3D,Steel,Single,PLA
872,2.04,12.2,4.08,30,3D,Steel,Single,PLA
872,2.04,12.2,4.08,30,3D,Steel,Single,PLA
871,2.04,12.2,4.08,30,3D,Steel,Single,PLA
871,2.04,12.2,4.09,30,3D,Steel,Single,PLA
870,2.05,12.2,4.09,30,3D,Steel,Single,PLA
869,2.05,12.1,4.1,30,3D,Steel,Single,PLA
867,2.05,12.1,4.1,30,3D,Steel,Single,PLA
866,2.05,12.1,4.11,30,3D,Steel,Single,PLA
-81.8,2.06,-1.14,4.12,30,3D,Steel,Single,PLA
