Repository: Nandhini-Essakimuthu/Metal_prediction

# Metal_prediction
It alllows you to predict which material will endure more weight using machine learning and the user interface using streamlit

File: csv files/9.45-Tri_-without_mesh-1.csv
Force (N),Position (mm),Stress (MPa),Strain (%),Infill%,Infill Type,Mesh Type,Number of mesh layer,Base Material
-0.0983,0,-0.00138,0,45,Tri,Without Mesh,Zero,PLA
0.0536,0,0.00075,0,45,Tri,Without Mesh,Zero,PLA
0.0536,0,0.00075,0,45,Tri,Without Mesh,Zero,PLA
0.0536,0,0.00075,0,45,Tri,Without Mesh,Zero,PLA
0.0536,0,0.00075,0,45,Tri,Without Mesh,Zero,PLA
-0.00894,0,-0.000125,0,45,Tri,Without Mesh,Zero,PLA
-0.331,0,-0.00463,0,45,Tri,Without Mesh,Zero,PLA
-0.331,0,-0.00463,0,45,Tri,Without Mesh,Zero,PLA
0.0128,0,0.000179,0,45,Tri,Without Mesh,Zero,PLA
0.0147,0,0.000206,0,45,Tri,Without Mesh,Zero,PLA
0.0419,0,0.000586,0,45,Tri,Without Mesh,Zero,PLA
0.0728,0,0.00102,0,45,Tri,Without Mesh,Zero,PLA
0.0793,0,0.00111,0,45,Tri,Without Mesh,Zero,PLA
0.0251,0,0.000352,0,45,Tri,Without Mesh,Zero,PLA
-0.187,0,-0.00261,0,45,Tri,Without Mesh,Zero,PLA
-0.0301,0,-0.000422,0,45,Tri,Without Mesh,Zero,PLA
0.00452,0,6.32E-05,0,45,Tri,Without Mesh,Zero,PLA
-0.157,0,-0.0022,0,45,Tri,Without Mesh,Zero,PLA
-0.137,0,-0.00192,0,45,Tri,Without Mesh,Zero,PLA
-0.105,0,-0.00147,0,45,Tri,Without Mesh,Zero,PLA
-0.0169,0,-0.000237,0,45,Tri,Without Mesh,Zero,PLA
-0.00346,0,-4.84E-05,0,45,Tri,Without Mesh,Zero,PLA
0.114,0,0.0016,0,45,Tri,Without Mesh,Zero,PLA
-0.233,0,-0.00326,0,45,Tri,Without Mesh,Zero,PLA
0.123,0,0.00172,0,45,Tri,Without Mesh,Zero,PLA
-0.116,0,-0.00163,0,45,Tri,Without Mesh,Zero,PLA
-0.0778,0,-0.00109,0,45,Tri,Without Mesh,Zero,PLA
-0.0149,0,-0.000208,0,45,Tri,Without Mesh,Zero,PLA
-0.105,0,-0.00146,0,45,Tri,Without Mesh,Zero,PLA
-0.17,0,-0.00238,0,45,Tri,Without Mesh,Zero,PLA
-0.0663,0,-0.000928,0,45,Tri,Without Mesh,Zero,PLA
-0.0864,0,-0.00121,0,45,Tri,Without Mesh,Zero,PLA
0.0411,0,0.000575,0,45,Tri,Without Mesh,Zero,PLA
-0.105,0,-0.00146,0,45,Tri,Without Mesh,Zero,PLA
-0.11,0,-0.00154,0,45,Tri,Without Mesh,Zero,PLA
0.0184,0,0.000257,0,45,Tri,Without Mesh,Zero,PLA
0.192,0,0.00269,0,45,Tri,Without Mesh,Zero,PLA
0.253,0,0.00354,0,45,Tri,Without Mesh,Zero,PLA
0.0671,0,0.000938,0,45,Tri,Without Mesh,Zero,PLA
0.289,0,0.00405,0,45,Tri,Without Mesh,Zero,PLA
-0.166,0,-0.00232,0,45,Tri,Without Mesh,Zero,PLA
-0.0128,0,-0.000179,0,45,Tri,Without Mesh,Zero,PLA
0.0358,0,0.0005,0,45,Tri,Without Mesh,Zero,PLA
-0.0486,0,-0.00068,0,45,Tri,Without Mesh,Zero,PLA
0.111,0,0.00155,0,45,Tri,Without Mesh,Zero,PLA
0.103,0,0.00143,0,45,Tri,Without Mesh,Zero,PLA
0.114,0,0.00159,0,45,Tri,Without Mesh,Zero,PLA
0.0849,0,0.00119,0,45,Tri,Without Mesh,Zero,PLA
0.103,8.06E-05,0.00144,0.000161,45,Tri,Without Mesh,Zero,PLA
0.967,0.0011,0.0135,0.0022,45,Tri,Without Mesh,Zero,PLA
2.02,0.00232,0.0282,0.00464,45,Tri,Without Mesh,Zero,PLA
3.31,0.00354,0.0464,0.00708,45,Tri,Without Mesh,Zero,PLA
4.59,0.00496,0.0642,0.00992,45,Tri,Without Mesh,Zero,PLA
6.01,0.00638,0.084,0.0128,45,Tri,Without Mesh,Zero,PLA
7.29,0.0077,0.102,0.0154,45,Tri,Without Mesh,Zero,PLA
8.64,0.0091,0.121,0.0182,45,Tri,Without Mesh,Zero,PLA
10.5,0.0103,0.147,0.0206,45,Tri,Without Mesh,Zero,PLA
11.6,0.0117,0.163,0.0233,45,Tri,Without Mesh,Zero,PLA
12.9,0.0131,0.18,0.0262,45,Tri,Without Mesh,Zero,PLA
14.9,0.0144,0.208,0.0288,45,Tri,Without Mesh,Zero,PLA
16,0.0158,0.223,0.0317,45,Tri,Without Mesh,Zero,PLA
17.7,0.0172,0.248,0.0345,45,Tri,Without Mesh,Zero,PLA
19.3,0.0187,0.27,0.0374,45,Tri,Without Mesh,Zero,PLA
21.2,0.0201,0.297,0.0402,45,Tri,Without Mesh,Zero,PLA
23,0.0215,0.322,0.043,45,Tri,Without Mesh,Zero,PLA
24.7,0.0229,0.345,0.0458,45,Tri,Without Mesh,Zero,PLA
26.6,0.0242,0.372,0.0485,45,Tri,Without Mesh,Zero,PLA
27.9,0.0257,0.391,0.0514,45,Tri,Without Mesh,Zero,PLA
29.1,0.0272,0.407,0.0544,45,Tri,Without Mesh,Zero,PLA
31.2,0.0285,0.436,0.057,45,Tri,Without Mesh,Zero,PLA
32.6,0.0298,0.456,0.0597,45,Tri,Without Mesh,Zero,PLA
34.6,0.0314,0.483,0.0627,45,Tri,Without Mesh,Zero,PLA
35.9,0.0327,0.502,0.0653,45,Tri,Without Mesh,Zero,PLA
37.5,0.034,0.524,0.068,45,Tri,Without Mesh,Zero,PLA
39,0.0354,0.545,0.0708,45,Tri,Without Mesh,Zero,PLA
40.5,0.0367,0.567,0.0735,45,Tri,Without Mesh,Zero,PLA
42.2,0.0381,0.59,0.0762,45,Tri,Without Mesh,Zero,PLA
43.8,0.0395,0.613,0.0789,45,Tri,Without Mesh,Zero,PLA
45.2,0.0409,0.632,0.0818,45,Tri,Without Mesh,Zero,PLA
47,0.0423,0.658,0.0846,45,Tri,Without Mesh,Zero,PLA
48.5,0.0436,0.679,0.0873,45,Tri,Without Mesh,Zero,PLA
50.1,0.0451,0.701,0.0901,45,Tri,Without Mesh,Zero,PLA
51.5,0.0464,0.72,0.0928,45,Tri,Without Mesh,Zero,PLA
53,0.0478,0.742,0.0956,45,Tri,Without Mesh,Zero,PLA
54.6,0.0491,0.764,0.0982,45,Tri,Without Mesh,Zero,PLA
56.3,0.0504,0.788,0.101,45,Tri,Without Mesh,Zero,PLA
57.8,0.0519,0.808,0.104,45,Tri,Without Mesh,Zero,PLA
59.1,0.0532,0.826,0.106,45,Tri,Without Mesh,Zero,PLA
60.8,0.0546,0.85,0.109,45,Tri,Without Mesh,Zero,PLA
62.1,0.0559,0.869,0.112,45,Tri,Without Mesh,Zero,PLA
64,0.0573,0.896,0.115,45,Tri,Without Mesh,Zero,PLA
65.6,0.0587,0.918,0.117,45,Tri,Without Mesh,Zero,PLA
68.5,0.0613,0.958,0.123,45,Tri,Without Mesh,Zero,PLA
69,0.0614,0.965,0.123,45,Tri,Without Mesh,Zero,PLA
70.2,0.0628,0.982,0.126,45,Tri,Without Mesh,Zero,PLA
71.6,0.0642,1,0.128,45,Tri,Without Mesh,Zero,PLA
73.6,0.0657,1.03,0.131,45,Tri,Without Mesh,Zero,PLA
75,0.067,1.05,0.134,45,Tri,Without Mesh,Zero,PLA
76.3,0.0683,1.07,0.137,45,Tri,Without Mesh,Zero,PLA
78,0.0697,1.09,0.139,45,Tri,Without Mesh,Zero,PLA
79.6,0.0711,1.11,0.142,45,Tri,Without Mesh,Zero,PLA
81,0.0724,1.13,0.145,45,Tri,Without Mesh,Zero,PLA
82.5,0.0737,1.15,0.147,45,Tri,Without Mesh,Zero,PLA
84.1,0.075,1.18,0.15,45,Tri,Without Mesh,Zero,PLA
85.7,0.0765,1.2,0.153,45,Tri,Without Mesh,Zero,PLA
87,0.0779,1.22,0.156,45,Tri,Without Mesh,Zero,PLA
88.6,0.0792,1.24,0.158,45,Tri,Without Mesh,Zero,PLA
90.2,0.0806,1.26,0.161,45,Tri,Without Mesh,Zero,PLA
91.6,0.082,1.28,0.164,45,Tri,Without Mesh,Zero,PLA
93.3,0.0834,1.3,0.167,45,Tri,Without Mesh,Zero,PLA
94.5,0.0846,1.32,0.169,45,Tri,Without Mesh,Zero,PLA
96.4,0.086,1.35,0.172,45,Tri,Without Mesh,Zero,PLA
97.8,0.0874,1.37,0.175,45,Tri,Without Mesh,Zero,PLA
98.9,0.0887,1.38,0.177,45,Tri,Without Mesh,Zero,PLA
101,0.0901,1.41,0.18,45,Tri,Without Mesh,Zero,PLA
102,0.0915,1.43,0.183,45,Tri,Without Mesh,Zero,PLA
104,0.0929,1.45,0.186,45,Tri,Without Mesh,Zero,PLA
105,0.0943,1.47,0.189,45,Tri,Without Mesh,Zero,PLA
107,0.0957,1.5,0.191,45,Tri,Without Mesh,Zero,PLA
108,0.097,1.51,0.194,45,Tri,Without Mesh,Zero,PLA
110,0.0983,1.53,0.197,45,Tri,Without Mesh,Zero,PLA
111,0.0996,1.56,0.199,45,Tri,Without Mesh,Zero,PLA
113,0.101,1.58,0.202,45,Tri,Without Mesh,Zero,PLA
114,0.102,1.6,0.205,45,Tri,Without Mesh,Zero,PLA
116,0.104,1.62,0.208,45,Tri,Without Mesh,Zero,PLA
117,0.105,1.64,0.21,45,Tri,Without Mesh,Zero,PLA
119,0.106,1.66,0.213,45,Tri,Without Mesh,Zero,PLA
120,0.108,1.68,0.216,45,Tri,Without Mesh,Zero,PLA
121,0.109,1.7,0.218,45,Tri,Without Mesh,Zero,PLA
123,0.111,1.72,0.221,45,Tri,Without Mesh,Zero,PLA
125,0.112,1.74,0.224,45,Tri,Without Mesh,Zero,PLA
126,0.113,1.76,0.226,45,Tri,Without Mesh,Zero,PLA
127,0.115,1.78,0.229,45,Tri,Without Mesh,Zero,PLA
129,0.116,1.8,0.232,45,Tri,Without Mesh,Zero,PLA
130,0.117,1.82,0.235,45,Tri,Without Mesh,Zero,PLA
132,0.119,1.85,0.237,45,Tri,Without Mesh,Zero,PLA
134,0.12,1.87,0.24,45,Tri,Without Mesh,Zero,PLA
135,0.121,1.88,0.243,45,Tri,Without Mesh,Zero,PLA
136,0.123,1.91,0.245,45,Tri,Without Mesh,Zero,PLA
138,0.124,1.93,0.248,45,Tri,Without Mesh,Zero,PLA
139,0.125,1.95,0.251,45,Tri,Without Mesh,Zero,PLA
141,0.127,1.97,0.253,45,Tri,Without Mesh,Zero,PLA
142,0.128,1.99,0.256,45,Tri,Without Mesh,Zero,PLA
143,0.129,2.01,0.259,45,Tri,Without Mesh,Zero,PLA
145,0.131,2.02,0.262,45,Tri,Without Mesh,Zero,PLA
146,0.132,2.05,0.264,45,Tri,Without Mesh,Zero,PLA
148,0.134,2.07,0.267,45,Tri,Without Mesh,Zero,PLA
149,0.135,2.09,0.27,45,Tri,Without Mesh,Zero,PLA
151,0.136,2.11,0.272,45,Tri,Without Mesh,Zero,PLA
152,0.137,2.12,0.275,45,Tri,Without Mesh,Zero,PLA
153,0.139,2.15,0.278,45,Tri,Without Mesh,Zero,PLA
155,0.14,2.17,0.28,45,Tri,Without Mesh,Zero,PLA
156,0.142,2.19,0.283,45,Tri,Without Mesh,Zero,PLA
158,0.143,2.2,0.286,45,Tri,Without Mesh,Zero,PLA
159,0.144,2.23,0.289,45,Tri,Without Mesh,Zero,PLA
161,0.146,2.25,0.291,45,Tri,Without Mesh,Zero,PLA
163,0.147,2.27,0.294,45,Tri,Without Mesh,Zero,PLA
164,0.148,2.29,0.297,45,Tri,Without Mesh,Zero,PLA
165,0.15,2.31,0.299,45,Tri,Without Mesh,Zero,PLA
166,0.151,2.33,0.302,45,Tri,Without Mesh,Zero,PLA
168,0.152,2.35,0.305,45,Tri,Without Mesh,Zero,PLA
169,0.154,2.37,0.307,45,Tri,Without Mesh,Zero,PLA
171,0.155,2.39,0.31,45,Tri,Without Mesh,Zero,PLA
172,0.156,2.41,0.313,45,Tri,Without Mesh,Zero,PLA
174,0.158,2.43,0.316,45,Tri,Without Mesh,Zero,PLA
175,0.159,2.45,0.318,45,Tri,Without Mesh,Zero,PLA
177,0.161,2.47,0.321,45,Tri,Without Mesh,Zero,PLA
178,0.162,2.48,0.324,45,Tri,Without Mesh,Zero,PLA
179,0.163,2.51,0.326,45,Tri,Without Mesh,Zero,PLA
181,0.164,2.53,0.329,45,Tri,Without Mesh,Zero,PLA
182,0.166,2.55,0.332,45,Tri,Without Mesh,Zero,PLA
184,0.167,2.57,0.335,45,Tri,Without Mesh,Zero,PLA
185,0.169,2.58,0.337,45,Tri,Without Mesh,Zero,PLA
186,0.17,2.6,0.34,45,Tri,Without Mesh,Zero,PLA
188,0.171,2.63,0.343,45,Tri,Without Mesh,Zero,PLA
189,0.173,2.65,0.346,45,Tri,Without Mesh,Zero,PLA
190,0.174,2.66,0.348,45,Tri,Without Mesh,Zero,PLA
192,0.175,2.68,0.351,45,Tri,Without Mesh,Zero,PLA
193,0.177,2.7,0.353,45,Tri,Without Mesh,Zero,PLA
195,0.178,2.73,0.356,45,Tri,Without Mesh,Zero,PLA
196,0.179,2.74,0.359,45,Tri,Without Mesh,Zero,PLA
198,0.181,2.76,0.362,45,Tri,Without Mesh,Zero,PLA
199,0.182,2.78,0.364,45,Tri,Without Mesh,Zero,PLA
200,0.184,2.8,0.367,45,Tri,Without Mesh,Zero,PLA
202,0.185,2.82,0.37,45,Tri,Without Mesh,Zero,PLA
203,0.186,2.84,0.373,45,Tri,Without Mesh,Zero,PLA
204,0.188,2.86,0.375,45,Tri,Without Mesh,Zero,PLA
206,0.189,2.88,0.378,45,Tri,Without Mesh,Zero,PLA
207,0.19,2.9,0.38,45,Tri,Without Mesh,Zero,PLA
209,0.192,2.92,0.383,45,Tri,Without Mesh,Zero,PLA
210,0.193,2.94,0.386,45,Tri,Without Mesh,Zero,PLA
211,0.194,2.95,0.389,45,Tri,Without Mesh,Zero,PLA
213,0.196,2.98,0.392,45,Tri,Without Mesh,Zero,PLA
214,0.197,2.99,0.394,45,Tri,Without Mesh,Zero,PLA
216,0.199,3.01,0.397,45,Tri,Without Mesh,Zero,PLA
217,0.2,3.04,0.4,45,Tri,Without Mesh,Zero,PLA
218,0.201,3.05,0.402,45,Tri,Without Mesh,Zero,PLA
220,0.202,3.07,0.405,45,Tri,Without Mesh,Zero,PLA
221,0.204,3.09,0.407,45,Tri,Without Mesh,Zero,PLA
222,0.205,3.11,0.41,45,Tri,Without Mesh,Zero,PLA
223,0.206,3.12,0.413,45,Tri,Without Mesh,Zero,PLA
225,0.208,3.15,0.416,45,Tri,Without Mesh,Zero,PLA
226,0.209,3.17,0.418,45,Tri,Without Mesh,Zero,PLA
228,0.211,3.19,0.421,45,Tri,Without Mesh,Zero,PLA
229,0.212,3.21,0.424,45,Tri,Without Mesh,Zero,PLA
231,0.213,3.23,0.427,45,Tri,Without Mesh,Zero,PLA
232,0.215,3.24,0.429,45,Tri,Without Mesh,Zero,PLA
233,0.216,3.26,0.432,45,Tri,Without Mesh,Zero,PLA
235,0.217,3.28,0.435,45,Tri,Without Mesh,Zero,PLA
236,0.219,3.3,0.437,45,Tri,Without Mesh,Zero,PLA
237,0.22,3.32,0.44,45,Tri,Without Mesh,Zero,PLA
239,0.221,3.34,0.443,45,Tri,Without Mesh,Zero,PLA
240,0.223,3.36,0.446,45,Tri,Without Mesh,Zero,PLA
242,0.224,3.38,0.448,45,Tri,Without Mesh,Zero,PLA
242,0.226,3.39,0.451,45,Tri,Without Mesh,Zero,PLA
244,0.227,3.41,0.454,45,Tri,Without Mesh,Zero,PLA
245,0.228,3.43,0.456,45,Tri,Without Mesh,Zero,PLA
247,0.229,3.45,0.459,45,Tri,Without Mesh,Zero,PLA
248,0.231,3.47,0.462,45,Tri,Without Mesh,Zero,PLA
249,0.232,3.48,0.464,45,Tri,Without Mesh,Zero,PLA
251,0.234,3.5,0.467,45,Tri,Without Mesh,Zero,PLA
252,0.235,3.53,0.47,45,Tri,Without Mesh,Zero,PLA
254,0.236,3.55,0.473,45,Tri,Without Mesh,Zero,PLA
255,0.238,3.57,0.475,45,Tri,Without Mesh,Zero,PLA
256,0.239,3.58,0.478,45,Tri,Without Mesh,Zero,PLA
258,0.24,3.6,0.481,45,Tri,Without Mesh,Zero,PLA
259,0.242,3.62,0.483,45,Tri,Without Mesh,Zero,PLA
260,0.243,3.64,0.486,45,Tri,Without Mesh,Zero,PLA
262,0.244,3.66,0.489,45,Tri,Without Mesh,Zero,PLA
263,0.246,3.68,0.492,45,Tri,Without Mesh,Zero,PLA
264,0.247,3.7,0.494,45,Tri,Without Mesh,Zero,PLA
265,0.249,3.71,0.497,45,Tri,Without Mesh,Zero,PLA
267,0.25,3.73,0.5,45,Tri,Without Mesh,Zero,PLA
268,0.251,3.75,0.502,45,Tri,Without Mesh,Zero,PLA
269,0.252,3.77,0.505,45,Tri,Without Mesh,Zero,PLA
271,0.254,3.79,0.508,45,Tri,Without Mesh,Zero,PLA
272,0.255,3.8,0.51,45,Tri,Without Mesh,Zero,PLA
274,0.257,3.83,0.513,45,Tri,Without Mesh,Zero,PLA
275,0.258,3.85,0.516,45,Tri,Without Mesh,Zero,PLA
276,0.259,3.87,0.518,45,Tri,Without Mesh,Zero,PLA
277,0.261,3.88,0.521,45,Tri,Without Mesh,Zero,PLA
279,0.262,3.9,0.524,45,Tri,Without Mesh,Zero,PLA
280,0.263,3.92,0.527,45,Tri,Without Mesh,Zero,PLA
281,0.265,3.94,0.529,45,Tri,Without Mesh,Zero,PLA
283,0.266,3.96,0.532,45,Tri,Without Mesh,Zero,PLA
284,0.267,3.97,0.535,45,Tri,Without Mesh,Zero,PLA
285,0.269,3.99,0.537,45,Tri,Without Mesh,Zero,PLA
287,0.27,4.01,0.54,45,Tri,Without Mesh,Zero,PLA
288,0.271,4.03,0.543,45,Tri,Without Mesh,Zero,PLA
289,0.273,4.05,0.545,45,Tri,Without Mesh,Zero,PLA
291,0.274,4.07,0.548,45,Tri,Without Mesh,Zero,PLA
292,0.275,4.08,0.551,45,Tri,Without Mesh,Zero,PLA
293,0.277,4.1,0.554,45,Tri,Without Mesh,Zero,PLA
295,0.278,4.12,0.556,45,Tri,Without Mesh,Zero,PLA
296,0.279,4.14,0.559,45,Tri,Without Mesh,Zero,PLA
297,0.281,4.16,0.562,45,Tri,Without Mesh,Zero,PLA
298,0.282,4.17,0.564,45,Tri,Without Mesh,Zero,PLA
300,0.284,4.2,0.567,45,Tri,Without Mesh,Zero,PLA
301,0.285,4.21,0.57,45,Tri,Without Mesh,Zero,PLA
303,0.286,4.23,0.573,45,Tri,Without Mesh,Zero,PLA
304,0.288,4.25,0.575,45,Tri,Without Mesh,Zero,PLA
305,0.289,4.27,0.578,45,Tri,Without Mesh,Zero,PLA
306,0.29,4.28,0.581,45,Tri,Without Mesh,Zero,PLA
308,0.292,4.31,0.583,45,Tri,Without Mesh,Zero,PLA
309,0.293,4.32,0.586,45,Tri,Without Mesh,Zero,PLA
310,0.294,4.34,0.589,45,Tri,Without Mesh,Zero,PLA
312,0.296,4.36,0.592,45,Tri,Without Mesh,Zero,PLA
313,0.297,4.38,0.594,45,Tri,Without Mesh,Zero,PLA
314,0.299,4.39,0.597,45,Tri,Without Mesh,Zero,PLA
316,0.3,4.41,0.6,45,Tri,Without Mesh,Zero,PLA
317,0.301,4.43,0.603,45,Tri,Without Mesh,Zero,PLA
318,0.303,4.45,0.605,45,Tri,Without Mesh,Zero,PLA
320,0.304,4.47,0.608,45,Tri,Without Mesh,Zero,PLA
321,0.305,4.49,0.61,45,Tri,Without Mesh,Zero,PLA
322,0.307,4.51,0.613,45,Tri,Without Mesh,Zero,PLA
323,0.308,4.52,0.616,45,Tri,Without Mesh,Zero,PLA
325,0.309,4.54,0.618,45,Tri,Without Mesh,Zero,PLA
326,0.311,4.56,0.621,45,Tri,Without Mesh,Zero,PLA
327,0.312,4.58,0.624,45,Tri,Without Mesh,Zero,PLA
329,0.313,4.6,0.627,45,Tri,Without Mesh,Zero,PLA
330,0.315,4.61,0.63,45,Tri,Without Mesh,Zero,PLA
332,0.316,4.64,0.632,45,Tri,Without Mesh,Zero,PLA
333,0.318,4.65,0.635,45,Tri,Without Mesh,Zero,PLA
334,0.319,4.67,0.638,45,Tri,Without Mesh,Zero,PLA
335,0.32,4.69,0.64,45,Tri,Without Mesh,Zero,PLA
336,0.322,4.7,0.643,45,Tri,Without Mesh,Zero,PLA
338,0.323,4.72,0.646,45,Tri,Without Mesh,Zero,PLA
339,0.324,4.74,0.649,45,Tri,Without Mesh,Zero,PLA
340,0.326,4.76,0.651,45,Tri,Without Mesh,Zero,PLA
342,0.327,4.78,0.654,45,Tri,Without Mesh,Zero,PLA
343,0.328,4.8,0.657,45,Tri,Without Mesh,Zero,PLA
345,0.33,4.82,0.659,45,Tri,Without Mesh,Zero,PLA
346,0.331,4.83,0.662,45,Tri,Without Mesh,Zero,PLA
347,0.332,4.85,0.665,45,Tri,Without Mesh,Zero,PLA
348,0.334,4.87,0.667,45,Tri,Without Mesh,Zero,PLA
349,0.335,4.89,0.67,45,Tri,Without Mesh,Zero,PLA
351,0.336,4.91,0.673,45,Tri,Without Mesh,Zero,PLA
352,0.338,4.92,0.676,45,Tri,Without Mesh,Zero,PLA
354,0.339,4.95,0.678,45,Tri,Without Mesh,Zero,PLA
355,0.341,4.96,0.681,45,Tri,Without Mesh,Zero,PLA
356,0.342,4.98,0.684,45,Tri,Without Mesh,Zero,PLA
357,0.343,5,0.686,45,Tri,Without Mesh,Zero,PLA
359,0.345,5.01,0.689,45,Tri,Without Mesh,Zero,PLA
360,0.346,5.04,0.692,45,Tri,Without Mesh,Zero,PLA
361,0.347,5.05,0.695,45,Tri,Without Mesh,Zero,PLA
363,0.349,5.07,0.697,45,Tri,Without Mesh,Zero,PLA
364,0.35,5.08,0.7,45,Tri,Without Mesh,Zero,PLA
365,0.351,5.1,0.703,45,Tri,Without Mesh,Zero,PLA
366,0.353,5.12,0.706,45,Tri,Without Mesh,Zero,PLA
367,0.354,5.14,0.708,45,Tri,Without Mesh,Zero,PLA
369,0.356,5.16,0.711,45,Tri,Without Mesh,Zero,PLA
370,0.357,5.17,0.714,45,Tri,Without Mesh,Zero,PLA
372,0.358,5.2,0.716,45,Tri,Without Mesh,Zero,PLA
373,0.36,5.21,0.719,45,Tri,Without Mesh,Zero,PLA
374,0.361,5.23,0.722,45,Tri,Without Mesh,Zero,PLA
375,0.362,5.25,0.725,45,Tri,Without Mesh,Zero,PLA
377,0.364,5.27,0.727,45,Tri,Without Mesh,Zero,PLA
378,0.365,5.29,0.73,45,Tri,Without Mesh,Zero,PLA
379,0.366,5.31,0.733,45,Tri,Without Mesh,Zero,PLA
380,0.368,5.32,0.735,45,Tri,Without Mesh,Zero,PLA
382,0.369,5.34,0.738,45,Tri,Without Mesh,Zero,PLA
383,0.37,5.36,0.741,45,Tri,Without Mesh,Zero,PLA
384,0.372,5.37,0.744,45,Tri,Without Mesh,Zero,PLA
385,0.373,5.39,0.746,45,Tri,Without Mesh,Zero,PLA
387,0.375,5.41,0.749,45,Tri,Without Mesh,Zero,PLA
388,0.376,5.43,0.752,45,Tri,Without Mesh,Zero,PLA
390,0.377,5.45,0.755,45,Tri,Without Mesh,Zero,PLA
391,0.379,5.47,0.757,45,Tri,Without Mesh,Zero,PLA
392,0.38,5.48,0.76,45,Tri,Without Mesh,Zero,PLA
393,0.381,5.5,0.763,45,Tri,Without Mesh,Zero,PLA
394,0.383,5.52,0.765,45,Tri,Without Mesh,Zero,PLA
395,0.384,5.53,0.768,45,Tri,Without Mesh,Zero,PLA
397,0.385,5.55,0.771,45,Tri,Without Mesh,Zero,PLA
398,0.387,5.57,0.773,45,Tri,Without Mesh,Zero,PLA
399,0.388,5.58,0.776,45,Tri,Without Mesh,Zero,PLA
401,0.389,5.6,0.779,45,Tri,Without Mesh,Zero,PLA
402,0.391,5.62,0.781,45,Tri,Without Mesh,Zero,PLA
403,0.392,5.63,0.784,45,Tri,Without Mesh,Zero,PLA
404,0.393,5.65,0.787,45,Tri,Without Mesh,Zero,PLA
406,0.395,5.67,0.789,45,Tri,Without Mesh,Zero,PLA
407,0.396,5.69,0.792,45,Tri,Without Mesh,Zero,PLA
408,0.397,5.71,0.795,45,Tri,Without Mesh,Zero,PLA
409,0.399,5.72,0.798,45,Tri,Without Mesh,Zero,PLA
410,0.4,5.74,0.8,45,Tri,Without Mesh,Zero,PLA
412,0.401,5.76,0.803,45,Tri,Without Mesh,Zero,PLA
413,0.403,5.77,0.806,45,Tri,Without Mesh,Zero,PLA
414,0.404,5.79,0.808,45,Tri,Without Mesh,Zero,PLA
415,0.405,5.81,0.811,45,Tri,Without Mesh,Zero,PLA
416,0.407,5.82,0.813,45,Tri,Without Mesh,Zero,PLA
417,0.408,5.84,0.816,45,Tri,Without Mesh,Zero,PLA
419,0.409,5.86,0.819,45,Tri,Without Mesh,Zero,PLA
420,0.411,5.88,0.822,45,Tri,Without Mesh,Zero,PLA
421,0.412,5.89,0.824,45,Tri,Without Mesh,Zero,PLA
422,0.413,5.91,0.827,45,Tri,Without Mesh,Zero,PLA
424,0.415,5.93,0.83,45,Tri,Without Mesh,Zero,PLA
425,0.416,5.94,0.832,45,Tri,Without Mesh,Zero,PLA
426,0.417,5.96,0.835,45,Tri,Without Mesh,Zero,PLA
427,0.419,5.98,0.838,45,Tri,Without Mesh,Zero,PLA
428,0.42,5.99,0.84,45,Tri,Without Mesh,Zero,PLA
430,0.421,6.01,0.843,45,Tri,Without Mesh,Zero,PLA
431,0.423,6.03,0.846,45,Tri,Without Mesh,Zero,PLA
432,0.424,6.04,0.848,45,Tri,Without Mesh,Zero,PLA
433,0.426,6.06,0.851,45,Tri,Without Mesh,Zero,PLA
434,0.427,6.07,0.854,45,Tri,Without Mesh,Zero,PLA
436,0.428,6.09,0.857,45,Tri,Without Mesh,Zero,PLA
437,0.43,6.11,0.859,45,Tri,Without Mesh,Zero,PLA
438,0.431,6.13,0.862,45,Tri,Without Mesh,Zero,PLA
439,0.432,6.14,0.864,45,Tri,Without Mesh,Zero,PLA
440,0.434,6.16,0.867,45,Tri,Without Mesh,Zero,PLA
442,0.435,6.18,0.87,45,Tri,Without Mesh,Zero,PLA
443,0.436,6.2,0.873,45,Tri,Without Mesh,Zero,PLA
444,0.438,6.21,0.875,45,Tri,Without Mesh,Zero,PLA
446,0.439,6.23,0.878,45,Tri,Without Mesh,Zero,PLA
446,0.44,6.24,0.881,45,Tri,Without Mesh,Zero,PLA
448,0.442,6.26,0.884,45,Tri,Without Mesh,Zero,PLA
449,0.443,6.28,0.886,45,Tri,Without Mesh,Zero,PLA
450,0.445,6.29,0.889,45,Tri,Without Mesh,Zero,PLA
451,0.446,6.31,0.892,45,Tri,Without Mesh,Zero,PLA
453,0.447,6.33,0.894,45,Tri,Without Mesh,Zero,PLA
454,0.448,6.35,0.897,45,Tri,Without Mesh,Zero,PLA
455,0.45,6.36,0.9,45,Tri,Without Mesh,Zero,PLA
456,0.451,6.38,0.902,45,Tri,Without Mesh,Zero,PLA
457,0.453,6.39,0.905,45,Tri,Without Mesh,Zero,PLA
458,0.454,6.41,0.908,45,Tri,Without Mesh,Zero,PLA
459,0.455,6.43,0.911,45,Tri,Without Mesh,Zero,PLA
461,0.457,6.44,0.913,45,Tri,Without Mesh,Zero,PLA
462,0.458,6.46,0.916,45,Tri,Without Mesh,Zero,PLA
463,0.459,6.47,0.919,45,Tri,Without Mesh,Zero,PLA
464,0.461,6.49,0.921,45,Tri,Without Mesh,Zero,PLA
466,0.462,6.52,0.924,45,Tri,Without Mesh,Zero,PLA
467,0.463,6.53,0.927,45,Tri,Without Mesh,Zero,PLA
468,0.465,6.54,0.93,45,Tri,Without Mesh,Zero,PLA
469,0.466,6.56,0.932,45,Tri,Without Mesh,Zero,PLA
470,0.468,6.57,0.935,45,Tri,Without Mesh,Zero,PLA
471,0.469,6.59,0.938,45,Tri,Without Mesh,Zero,PLA
473,0.47,6.61,0.941,45,Tri,Without Mesh,Zero,PLA
474,0.471,6.62,0.943,45,Tri,Without Mesh,Zero,PLA
475,0.473,6.64,0.946,45,Tri,Without Mesh,Zero,PLA
476,0.474,6.66,0.948,45,Tri,Without Mesh,Zero,PLA
477,0.476,6.67,0.951,45,Tri,Without Mesh,Zero,PLA
478,0.477,6.69,0.954,45,Tri,Without Mesh,Zero,PLA
480,0.478,6.71,0.957,45,Tri,Without Mesh,Zero,PLA
481,0.48,6.73,0.96,45,Tri,Without Mesh,Zero,PLA
482,0.481,6.74,0.962,45,Tri,Without Mesh,Zero,PLA
483,0.482,6.76,0.965,45,Tri,Without Mesh,Zero,PLA
484,0.484,6.77,0.968,45,Tri,Without Mesh,Zero,PLA
485,0.485,6.79,0.97,45,Tri,Without Mesh,Zero,PLA
487,0.487,6.81,0.973,45,Tri,Without Mesh,Zero,PLA
488,0.488,6.83,0.976,45,Tri,Without Mesh,Zero,PLA
489,0.489,6.84,0.979,45,Tri,Without Mesh,Zero,PLA
490,0.491,6.86,0.981,45,Tri,Without Mesh,Zero,PLA
491,0.492,6.87,0.984,45,Tri,Without Mesh,Zero,PLA
493,0.493,6.89,0.987,45,Tri,Without Mesh,Zero,PLA
494,0.495,6.9,0.989,45,Tri,Without Mesh,Zero,PLA
495,0.496,6.93,0.992,45,Tri,Without Mesh,Zero,PLA
496,0.497,6.93,0.995,45,Tri,Without Mesh,Zero,PLA
497,0.499,6.95,0.998,45,Tri,Without Mesh,Zero,PLA
498,0.5,6.97,1,45,Tri,Without Mesh,Zero,PLA
500,0.502,6.99,1,45,Tri,Without Mesh,Zero,PLA
500,0.503,7,1.01,45,Tri,Without Mesh,Zero,PLA
502,0.504,7.01,1.01,45,Tri,Without Mesh,Zero,PLA
503,0.506,7.03,1.01,45,Tri,Without Mesh,Zero,PLA
504,0.507,7.05,1.01,45,Tri,Without Mesh,Zero,PLA
505,0.508,7.06,1.02,45,Tri,Without Mesh,Zero,PLA
506,0.51,7.08,1.02,45,Tri,Without Mesh,Zero,PLA
507,0.511,7.1,1.02,45,Tri,Without Mesh,Zero,PLA
508,0.512,7.11,1.02,45,Tri,Without Mesh,Zero,PLA
510,0.514,7.13,1.03,45,Tri,Without Mesh,Zero,PLA
511,0.515,7.14,1.03,45,Tri,Without Mesh,Zero,PLA
512,0.516,7.16,1.03,45,Tri,Without Mesh,Zero,PLA
513,0.518,7.18,1.04,45,Tri,Without Mesh,Zero,PLA
514,0.519,7.19,1.04,45,Tri,Without Mesh,Zero,PLA
515,0.521,7.21,1.04,45,Tri,Without Mesh,Zero,PLA
516,0.522,7.22,1.04,45,Tri,Without Mesh,Zero,PLA
518,0.523,7.24,1.05,45,Tri,Without Mesh,Zero,PLA
519,0.525,7.25,1.05,45,Tri,Without Mesh,Zero,PLA
520,0.526,7.27,1.05,45,Tri,Without Mesh,Zero,PLA
521,0.527,7.29,1.05,45,Tri,Without Mesh,Zero,PLA
522,0.529,7.31,1.06,45,Tri,Without Mesh,Zero,PLA
523,0.53,7.32,1.06,45,Tri,Without Mesh,Zero,PLA
524,0.531,7.33,1.06,45,Tri,Without Mesh,Zero,PLA
525,0.533,7.35,1.07,45,Tri,Without Mesh,Zero,PLA
527,0.534,7.37,1.07,45,Tri,Without Mesh,Zero,PLA
528,0.535,7.38,1.07,45,Tri,Without Mesh,Zero,PLA
529,0.537,7.4,1.07,45,Tri,Without Mesh,Zero,PLA
530,0.538,7.41,1.08,45,Tri,Without Mesh,Zero,PLA
531,0.539,7.42,1.08,45,Tri,Without Mesh,Zero,PLA
532,0.541,7.44,1.08,45,Tri,Without Mesh,Zero,PLA
533,0.542,7.46,1.08,45,Tri,Without Mesh,Zero,PLA
534,0.544,7.48,1.09,45,Tri,Without Mesh,Zero,PLA
535,0.545,7.49,1.09,45,Tri,Without Mesh,Zero,PLA
536,0.546,7.5,1.09,45,Tri,Without Mesh,Zero,PLA
538,0.548,7.52,1.1,45,Tri,Without Mesh,Zero,PLA
538,0.549,7.53,1.1,45,Tri,Without Mesh,Zero,PLA
540,0.55,7.55,1.1,45,Tri,Without Mesh,Zero,PLA
541,0.552,7.56,1.1,45,Tri,Without Mesh,Zero,PLA
542,0.553,7.58,1.11,45,Tri,Without Mesh,Zero,PLA
543,0.554,7.59,1.11,45,Tri,Without Mesh,Zero,PLA
544,0.556,7.61,1.11,45,Tri,Without Mesh,Zero,PLA
545,0.557,7.62,1.11,45,Tri,Without Mesh,Zero,PLA
546,0.558,7.64,1.12,45,Tri,Without Mesh,Zero,PLA
547,0.56,7.66,1.12,45,Tri,Without Mesh,Zero,PLA
548,0.561,7.67,1.12,45,Tri,Without Mesh,Zero,PLA
550,0.562,7.69,1.12,45,Tri,Without Mesh,Zero,PLA
551,0.564,7.7,1.13,45,Tri,Without Mesh,Zero,PLA
552,0.565,7.72,1.13,45,Tri,Without Mesh,Zero,PLA
553,0.566,7.73,1.13,45,Tri,Without Mesh,Zero,PLA
554,0.568,7.74,1.14,45,Tri,Without Mesh,Zero,PLA
555,0.569,7.76,1.14,45,Tri,Without Mesh,Zero,PLA
556,0.571,7.78,1.14,45,Tri,Without Mesh,Zero,PLA
557,0.572,7.79,1.14,45,Tri,Without Mesh,Zero,PLA
558,0.573,7.8,1.15,45,Tri,Without Mesh,Zero,PLA
559,0.575,7.82,1.15,45,Tri,Without Mesh,Zero,PLA
560,0.576,7.84,1.15,45,Tri,Without Mesh,Zero,PLA
561,0.577,7.84,1.15,45,Tri,Without Mesh,Zero,PLA
562,0.579,7.86,1.16,45,Tri,Without Mesh,Zero,PLA
564,0.58,7.88,1.16,45,Tri,Without Mesh,Zero,PLA
565,0.582,7.9,1.16,45,Tri,Without Mesh,Zero,PLA
566,0.583,7.91,1.17,45,Tri,Without Mesh,Zero,PLA
567,0.584,7.93,1.17,45,Tri,Without Mesh,Zero,PLA
567,0.586,7.94,1.17,45,Tri,Without Mesh,Zero,PLA
569,0.587,7.96,1.17,45,Tri,Without Mesh,Zero,PLA
570,0.588,7.97,1.18,45,Tri,Without Mesh,Zero,PLA
571,0.59,7.98,1.18,45,Tri,Without Mesh,Zero,PLA
572,0.591,7.99,1.18,45,Tri,Without Mesh,Zero,PLA
573,0.592,8.02,1.18,45,Tri,Without Mesh,Zero,PLA
574,0.594,8.03,1.19,45,Tri,Without Mesh,Zero,PLA
575,0.595,8.04,1.19,45,Tri,Without Mesh,Zero,PLA
576,0.596,8.06,1.19,45,Tri,Without Mesh,Zero,PLA
577,0.598,8.07,1.2,45,Tri,Without Mesh,Zero,PLA
578,0.599,8.09,1.2,45,Tri,Without Mesh,Zero,PLA
579,0.6,8.1,1.2,45,Tri,Without Mesh,Zero,PLA
580,0.602,8.11,1.2,45,Tri,Without Mesh,Zero,PLA
582,0.603,8.13,1.21,45,Tri,Without Mesh,Zero,PLA
582,0.604,8.15,1.21,45,Tri,Without Mesh,Zero,PLA
583,0.606,8.16,1.21,45,Tri,Without Mesh,Zero,PLA
584,0.607,8.17,1.21,45,Tri,Without Mesh,Zero,PLA
586,0.608,8.19,1.22,45,Tri,Without Mesh,Zero,PLA
586,0.61,8.2,1.22,45,Tri,Without Mesh,Zero,PLA
587,0.611,8.21,1.22,45,Tri,Without Mesh,Zero,PLA
588,0.612,8.23,1.22,45,Tri,Without Mesh,Zero,PLA
590,0.614,8.24,1.23,45,Tri,Without Mesh,Zero,PLA
591,0.615,8.26,1.23,45,Tri,Without Mesh,Zero,PLA
591,0.617,8.27,1.23,45,Tri,Without Mesh,Zero,PLA
593,0.618,8.29,1.24,45,Tri,Without Mesh,Zero,PLA
594,0.619,8.3,1.24,45,Tri,Without Mesh,Zero,PLA
595,0.621,8.32,1.24,45,Tri,Without Mesh,Zero,PLA
596,0.622,8.33,1.24,45,Tri,Without Mesh,Zero,PLA
597,0.623,8.35,1.25,45,Tri,Without Mesh,Zero,PLA
598,0.625,8.36,1.25,45,Tri,Without Mesh,Zero,PLA
599,0.626,8.38,1.25,45,Tri,Without Mesh,Zero,PLA
600,0.627,8.39,1.25,45,Tri,Without Mesh,Zero,PLA
601,0.629,8.41,1.26,45,Tri,Without Mesh,Zero,PLA
602,0.63,8.42,1.26,45,Tri,Without Mesh,Zero,PLA
603,0.632,8.43,1.26,45,Tri,Without Mesh,Zero,PLA
604,0.633,8.45,1.27,45,Tri,Without Mesh,Zero,PLA
605,0.634,8.46,1.27,45,Tri,Without Mesh,Zero,PLA
606,0.636,8.47,1.27,45,Tri,Without Mesh,Zero,PLA
607,0.637,8.49,1.27,45,Tri,Without Mesh,Zero,PLA
608,0.638,8.5,1.28,45,Tri,Without Mesh,Zero,PLA
609,0.64,8.52,1.28,45,Tri,Without Mesh,Zero,PLA
610,0.641,8.53,1.28,45,Tri,Without Mesh,Zero,PLA
611,0.642,8.55,1.28,45,Tri,Without Mesh,Zero,PLA
612,0.644,8.56,1.29,45,Tri,Without Mesh,Zero,PLA
613,0.645,8.57,1.29,45,Tri,Without Mesh,Zero,PLA
614,0.647,8.59,1.29,45,Tri,Without Mesh,Zero,PLA
615,0.648,8.61,1.3,45,Tri,Without Mesh,Zero,PLA
616,0.649,8.62,1.3,45,Tri,Without Mesh,Zero,PLA
617,0.65,8.63,1.3,45,Tri,Without Mesh,Zero,PLA
618,0.652,8.64,1.3,45,Tri,Without Mesh,Zero,PLA
619,0.653,8.66,1.31,45,Tri,Without Mesh,Zero,PLA
620,0.655,8.67,1.31,45,Tri,Without Mesh,Zero,PLA
621,0.656,8.69,1.31,45,Tri,Without Mesh,Zero,PLA
622,0.657,8.7,1.31,45,Tri,Without Mesh,Zero,PLA
623,0.659,8.71,1.32,45,Tri,Without Mesh,Zero,PLA
624,0.66,8.73,1.32,45,Tri,Without Mesh,Zero,PLA
625,0.661,8.74,1.32,45,Tri,Without Mesh,Zero,PLA
626,0.663,8.76,1.33,45,Tri,Without Mesh,Zero,PLA
627,0.664,8.77,1.33,45,Tri,Without Mesh,Zero,PLA
628,0.665,8.78,1.33,45,Tri,Without Mesh,Zero,PLA
629,0.667,8.79,1.33,45,Tri,Without Mesh,Zero,PLA
630,0.668,8.81,1.34,45,Tri,Without Mesh,Zero,PLA
631,0.669,8.82,1.34,45,Tri,Without Mesh,Zero,PLA
632,0.671,8.83,1.34,45,Tri,Without Mesh,Zero,PLA
633,0.672,8.85,1.34,45,Tri,Without Mesh,Zero,PLA
634,0.673,8.86,1.35,45,Tri,Without Mesh,Zero,PLA
634,0.675,8.87,1.35,45,Tri,Without Mesh,Zero,PLA
636,0.676,8.89,1.35,45,Tri,Without Mesh,Zero,PLA
636,0.677,8.9,1.35,45,Tri,Without Mesh,Zero,PLA
637,0.679,8.91,1.36,45,Tri,Without Mesh,Zero,PLA
638,0.68,8.93,1.36,45,Tri,Without Mesh,Zero,PLA
639,0.682,8.94,1.36,45,Tri,Without Mesh,Zero,PLA
640,0.683,8.95,1.37,45,Tri,Without Mesh,Zero,PLA
641,0.684,8.97,1.37,45,Tri,Without Mesh,Zero,PLA
642,0.686,8.98,1.37,45,Tri,Without Mesh,Zero,PLA
643,0.687,9,1.37,45,Tri,Without Mesh,Zero,PLA
644,0.688,9.01,1.38,45,Tri,Without Mesh,Zero,PLA
645,0.69,9.02,1.38,45,Tri,Without Mesh,Zero,PLA
646,0.691,9.03,1.38,45,Tri,Without Mesh,Zero,PLA
647,0.693,9.05,1.39,45,Tri,Without Mesh,Zero,PLA
648,0.694,9.06,1.39,45,Tri,Without Mesh,Zero,PLA
649,0.695,9.08,1.39,45,Tri,Without Mesh,Zero,PLA
650,0.697,9.09,1.39,45,Tri,Without Mesh,Zero,PLA
651,0.698,9.1,1.4,45,Tri,Without Mesh,Zero,PLA
651,0.699,9.11,1.4,45,Tri,Without Mesh,Zero,PLA
653,0.701,9.13,1.4,45,Tri,Without Mesh,Zero,PLA
653,0.702,9.14,1.4,45,Tri,Without Mesh,Zero,PLA
654,0.703,9.15,1.41,45,Tri,Without Mesh,Zero,PLA
655,0.705,9.17,1.41,45,Tri,Without Mesh,Zero,PLA
657,0.706,9.18,1.41,45,Tri,Without Mesh,Zero,PLA
657,0.707,9.19,1.41,45,Tri,Without Mesh,Zero,PLA
658,0.709,9.2,1.42,45,Tri,Without Mesh,Zero,PLA
659,0.71,9.22,1.42,45,Tri,Without Mesh,Zero,PLA
660,0.712,9.23,1.42,45,Tri,Without Mesh,Zero,PLA
661,0.713,9.24,1.43,45,Tri,Without Mesh,Zero,PLA
662,0.714,9.26,1.43,45,Tri,Without Mesh,Zero,PLA
662,0.716,9.27,1.43,45,Tri,Without Mesh,Zero,PLA
663,0.717,9.28,1.43,45,Tri,Without Mesh,Zero,PLA
664,0.718,9.29,1.44,45,Tri,Without Mesh,Zero,PLA
665,0.72,9.31,1.44,45,Tri,Without Mesh,Zero,PLA
666,0.721,9.32,1.44,45,Tri,Without Mesh,Zero,PLA
667,0.722,9.33,1.44,45,Tri,Without Mesh,Zero,PLA
668,0.724,9.34,1.45,45,Tri,Without Mesh,Zero,PLA
669,0.725,9.36,1.45,45,Tri,Without Mesh,Zero,PLA
670,0.726,9.37,1.45,45,Tri,Without Mesh,Zero,PLA
671,0.728,9.38,1.46,45,Tri,Without Mesh,Zero,PLA
672,0.729,9.39,1.46,45,Tri,Without Mesh,Zero,PLA
673,0.73,9.41,1.46,45,Tri,Without Mesh,Zero,PLA
673,0.732,9.42,1.46,45,Tri,Without Mesh,Zero,PLA
674,0.733,9.43,1.47,45,Tri,Without Mesh,Zero,PLA
675,0.734,9.44,1.47,45,Tri,Without Mesh,Zero,PLA
676,0.736,9.45,1.47,45,Tri,Without Mesh,Zero,PLA
677,0.737,9.47,1.47,45,Tri,Without Mesh,Zero,PLA
678,0.739,9.48,1.48,45,Tri,Without Mesh,Zero,PLA
679,0.74,9.49,1.48,45,Tri,Without Mesh,Zero,PLA
680,0.741,9.5,1.48,45,Tri,Without Mesh,Zero,PLA
680,0.742,9.51,1.48,45,Tri,Without Mesh,Zero,PLA
681,0.744,9.53,1.49,45,Tri,Without Mesh,Zero,PLA
682,0.745,9.54,1.49,45,Tri,Without Mesh,Zero,PLA
683,0.747,9.56,1.49,45,Tri,Without Mesh,Zero,PLA
684,0.748,9.57,1.5,45,Tri,Without Mesh,Zero,PLA
685,0.749,9.58,1.5,45,Tri,Without Mesh,Zero,PLA
686,0.751,9.59,1.5,45,Tri,Without Mesh,Zero,PLA
687,0.752,9.6,1.5,45,Tri,Without Mesh,Zero,PLA
687,0.753,9.61,1.51,45,Tri,Without Mesh,Zero,PLA
688,0.755,9.63,1.51,45,Tri,Without Mesh,Zero,PLA
689,0.756,9.64,1.51,45,Tri,Without Mesh,Zero,PLA
690,0.757,9.65,1.51,45,Tri,Without Mesh,Zero,PLA
691,0.759,9.67,1.52,45,Tri,Without Mesh,Zero,PLA
692,0.76,9.67,1.52,45,Tri,Without Mesh,Zero,PLA
693,0.762,9.69,1.52,45,Tri,Without Mesh,Zero,PLA
694,0.763,9.7,1.53,45,Tri,Without Mesh,Zero,PLA
694,0.764,9.71,1.53,45,Tri,Without Mesh,Zero,PLA
695,0.765,9.72,1.53,45,Tri,Without Mesh,Zero,PLA
696,0.767,9.73,1.53,45,Tri,Without Mesh,Zero,PLA
697,0.768,9.75,1.54,45,Tri,Without Mesh,Zero,PLA
698,0.769,9.76,1.54,45,Tri,Without Mesh,Zero,PLA
699,0.771,9.78,1.54,45,Tri,Without Mesh,Zero,PLA
700,0.772,9.79,1.54,45,Tri,Without Mesh,Zero,PLA
701,0.774,9.8,1.55,45,Tri,Without Mesh,Zero,PLA
701,0.775,9.81,1.55,45,Tri,Without Mesh,Zero,PLA
702,0.776,9.82,1.55,45,Tri,Without Mesh,Zero,PLA
703,0.778,9.83,1.56,45,Tri,Without Mesh,Zero,PLA
704,0.779,9.84,1.56,45,Tri,Without Mesh,Zero,PLA
705,0.78,9.85,1.56,45,Tri,Without Mesh,Zero,PLA
706,0.782,9.87,1.56,45,Tri,Without Mesh,Zero,PLA
707,0.783,9.88,1.57,45,Tri,Without Mesh,Zero,PLA
707,0.785,9.89,1.57,45,Tri,Without Mesh,Zero,PLA
708,0.786,9.91,1.57,45,Tri,Without Mesh,Zero,PLA
709,0.787,9.92,1.57,45,Tri,Without Mesh,Zero,PLA
710,0.789,9.92,1.58,45,Tri,Without Mesh,Zero,PLA
711,0.79,9.94,1.58,45,Tri,Without Mesh,Zero,PLA
712,0.791,9.95,1.58,45,Tri,Without Mesh,Zero,PLA
712,0.793,9.96,1.59,45,Tri,Without Mesh,Zero,PLA
713,0.794,9.97,1.59,45,Tri,Without Mesh,Zero,PLA
714,0.795,9.98,1.59,45,Tri,Without Mesh,Zero,PLA
715,0.797,9.99,1.59,45,Tri,Without Mesh,Zero,PLA
716,0.798,10,1.6,45,Tri,Without Mesh,Zero,PLA
717,0.799,10,1.6,45,Tri,Without Mesh,Zero,PLA
717,0.801,10,1.6,45,Tri,Without Mesh,Zero,PLA
718,0.802,10,1.6,45,Tri,Without Mesh,Zero,PLA
719,0.803,10.1,1.61,45,Tri,Without Mesh,Zero,PLA
719,0.805,10.1,1.61,45,Tri,Without Mesh,Zero,PLA
720,0.806,10.1,1.61,45,Tri,Without Mesh,Zero,PLA
721,0.807,10.1,1.61,45,Tri,Without Mesh,Zero,PLA
722,0.809,10.1,1.62,45,Tri,Without Mesh,Zero,PLA
723,0.81,10.1,1.62,45,Tri,Without Mesh,Zero,PLA
724,0.812,10.1,1.62,45,Tri,Without Mesh,Zero,PLA
724,0.813,10.1,1.63,45,Tri,Without Mesh,Zero,PLA
725,0.814,10.1,1.63,45,Tri,Without Mesh,Zero,PLA
726,0.815,10.2,1.63,45,Tri,Without Mesh,Zero,PLA
727,0.817,10.2,1.63,45,Tri,Without Mesh,Zero,PLA
728,0.818,10.2,1.64,45,Tri,Without Mesh,Zero,PLA
728,0.819,10.2,1.64,45,Tri,Without Mesh,Zero,PLA
729,0.821,10.2,1.64,45,Tri,Without Mesh,Zero,PLA
730,0.822,10.2,1.64,45,Tri,Without Mesh,Zero,PLA
731,0.824,10.2,1.65,45,Tri,Without Mesh,Zero,PLA
732,0.825,10.2,1.65,45,Tri,Without Mesh,Zero,PLA
732,0.826,10.2,1.65,45,Tri,Without Mesh,Zero,PLA
733,0.828,10.2,1.66,45,Tri,Without Mesh,Zero,PLA
734,0.829,10.3,1.66,45,Tri,Without Mesh,Zero,PLA
734,0.83,10.3,1.66,45,Tri,Without Mesh,Zero,PLA
735,0.832,10.3,1.66,45,Tri,Without Mesh,Zero,PLA
736,0.833,10.3,1.67,45,Tri,Without Mesh,Zero,PLA
737,0.835,10.3,1.67,45,Tri,Without Mesh,Zero,PLA
738,0.836,10.3,1.67,45,Tri,Without Mesh,Zero,PLA
738,0.837,10.3,1.67,45,Tri,Without Mesh,Zero,PLA
739,0.839,10.3,1.68,45,Tri,Without Mesh,Zero,PLA
740,0.84,10.3,1.68,45,Tri,Without Mesh,Zero,PLA
741,0.841,10.4,1.68,45,Tri,Without Mesh,Zero,PLA
742,0.843,10.4,1.69,45,Tri,Without Mesh,Zero,PLA
742,0.844,10.4,1.69,45,Tri,Without Mesh,Zero,PLA
743,0.845,10.4,1.69,45,Tri,Without Mesh,Zero,PLA
744,0.847,10.4,1.69,45,Tri,Without Mesh,Zero,PLA
744,0.848,10.4,1.7,45,Tri,Without Mesh,Zero,PLA
745,0.849,10.4,1.7,45,Tri,Without Mesh,Zero,PLA
746,0.851,10.4,1.7,45,Tri,Without Mesh,Zero,PLA
746,0.852,10.4,1.7,45,Tri,Without Mesh,Zero,PLA
747,0.853,10.5,1.71,45,Tri,Without Mesh,Zero,PLA
748,0.855,10.5,1.71,45,Tri,Without Mesh,Zero,PLA
749,0.856,10.5,1.71,45,Tri,Without Mesh,Zero,PLA
749,0.857,10.5,1.72,45,Tri,Without Mesh,Zero,PLA
750,0.859,10.5,1.72,45,Tri,Without Mesh,Zero,PLA
751,0.86,10.5,1.72,45,Tri,Without Mesh,Zero,PLA
752,0.862,10.5,1.72,45,Tri,Without Mesh,Zero,PLA
752,0.863,10.5,1.73,45,Tri,Without Mesh,Zero,PLA
753,0.864,10.5,1.73,45,Tri,Without Mesh,Zero,PLA
753,0.866,10.5,1.73,45,Tri,Without Mesh,Zero,PLA
754,0.867,10.5,1.73,45,Tri,Without Mesh,Zero,PLA
755,0.868,10.6,1.74,45,Tri,Without Mesh,Zero,PLA
755,0.87,10.6,1.74,45,Tri,Without Mesh,Zero,PLA
756,0.871,10.6,1.74,45,Tri,Without Mesh,Zero,PLA
757,0.873,10.6,1.75,45,Tri,Without Mesh,Zero,PLA
758,0.874,10.6,1.75,45,Tri,Without Mesh,Zero,PLA
758,0.875,10.6,1.75,45,Tri,Without Mesh,Zero,PLA
759,0.877,10.6,1.75,45,Tri,Without Mesh,Zero,PLA
760,0.878,10.6,1.76,45,Tri,Without Mesh,Zero,PLA
760,0.879,10.6,1.76,45,Tri,Without Mesh,Zero,PLA
761,0.881,10.6,1.76,45,Tri,Without Mesh,Zero,PLA
761,0.882,10.6,1.76,45,Tri,Without Mesh,Zero,PLA
762,0.883,10.7,1.77,45,Tri,Without Mesh,Zero,PLA
763,0.885,10.7,1.77,45,Tri,Without Mesh,Zero,PLA
764,0.886,10.7,1.77,45,Tri,Without Mesh,Zero,PLA
764,0.887,10.7,1.77,45,Tri,Without Mesh,Zero,PLA
765,0.889,10.7,1.78,45,Tri,Without Mesh,Zero,PLA
765,0.89,10.7,1.78,45,Tri,Without Mesh,Zero,PLA
766,0.891,10.7,1.78,45,Tri,Without Mesh,Zero,PLA
767,0.893,10.7,1.79,45,Tri,Without Mesh,Zero,PLA
767,0.894,10.7,1.79,45,Tri,Without Mesh,Zero,PLA
768,0.895,10.7,1.79,45,Tri,Without Mesh,Zero,PLA
769,0.897,10.7,1.79,45,Tri,Without Mesh,Zero,PLA
769,0.898,10.8,1.8,45,Tri,Without Mesh,Zero,PLA
770,0.9,10.8,1.8,45,Tri,Without Mesh,Zero,PLA
770,0.901,10.8,1.8,45,Tri,Without Mesh,Zero,PLA
771,0.902,10.8,1.8,45,Tri,Without Mesh,Zero,PLA
771,0.904,10.8,1.81,45,Tri,Without Mesh,Zero,PLA
772,0.905,10.8,1.81,45,Tri,Without Mesh,Zero,PLA
773,0.906,10.8,1.81,45,Tri,Without Mesh,Zero,PLA
774,0.908,10.8,1.82,45,Tri,Without Mesh,Zero,PLA
774,0.909,10.8,1.82,45,Tri,Without Mesh,Zero,PLA
774,0.91,10.8,1.82,45,Tri,Without Mesh,Zero,PLA
775,0.912,10.8,1.82,45,Tri,Without Mesh,Zero,PLA
776,0.913,10.8,1.83,45,Tri,Without Mesh,Zero,PLA
776,0.915,10.9,1.83,45,Tri,Without Mesh,Zero,PLA
777,0.916,10.9,1.83,45,Tri,Without Mesh,Zero,PLA
777,0.917,10.9,1.83,45,Tri,Without Mesh,Zero,PLA
778,0.918,10.9,1.84,45,Tri,Without Mesh,Zero,PLA
778,0.92,10.9,1.84,45,Tri,Without Mesh,Zero,PLA
779,0.921,10.9,1.84,45,Tri,Without Mesh,Zero,PLA
780,0.923,10.9,1.85,45,Tri,Without Mesh,Zero,PLA
780,0.924,10.9,1.85,45,Tri,Without Mesh,Zero,PLA
781,0.925,10.9,1.85,45,Tri,Without Mesh,Zero,PLA
781,0.927,10.9,1.85,45,Tri,Without Mesh,Zero,PLA
782,0.928,10.9,1.86,45,Tri,Without Mesh,Zero,PLA
782,0.929,10.9,1.86,45,Tri,Without Mesh,Zero,PLA
783,0.931,11,1.86,45,Tri,Without Mesh,Zero,PLA
783,0.932,10.9,1.86,45,Tri,Without Mesh,Zero,PLA
783,0.933,11,1.87,45,Tri,Without Mesh,Zero,PLA
784,0.935,11,1.87,45,Tri,Without Mesh,Zero,PLA
785,0.936,11,1.87,45,Tri,Without Mesh,Zero,PLA
785,0.937,11,1.87,45,Tri,Without Mesh,Zero,PLA
786,0.939,11,1.88,45,Tri,Without Mesh,Zero,PLA
786,0.94,11,1.88,45,Tri,Without Mesh,Zero,PLA
787,0.942,11,1.88,45,Tri,Without Mesh,Zero,PLA
787,0.943,11,1.89,45,Tri,Without Mesh,Zero,PLA
788,0.944,11,1.89,45,Tri,Without Mesh,Zero,PLA
788,0.945,11,1.89,45,Tri,Without Mesh,Zero,PLA
789,0.947,11,1.89,45,Tri,Without Mesh,Zero,PLA
789,0.948,11,1.9,45,Tri,Without Mesh,Zero,PLA
790,0.949,11,1.9,45,Tri,Without Mesh,Zero,PLA
790,0.951,11,1.9,45,Tri,Without Mesh,Zero,PLA
791,0.952,11.1,1.9,45,Tri,Without Mesh,Zero,PLA
791,0.954,11.1,1.91,45,Tri,Without Mesh,Zero,PLA
792,0.955,11.1,1.91,45,Tri,Without Mesh,Zero,PLA
792,0.956,11.1,1.91,45,Tri,Without Mesh,Zero,PLA
793,0.958,11.1,1.92,45,Tri,Without Mesh,Zero,PLA
793,0.959,11.1,1.92,45,Tri,Without Mesh,Zero,PLA
794,0.96,11.1,1.92,45,Tri,Without Mesh,Zero,PLA
794,0.962,11.1,1.92,45,Tri,Without Mesh,Zero,PLA
795,0.963,11.1,1.93,45,Tri,Without Mesh,Zero,PLA
795,0.965,11.1,1.93,45,Tri,Without Mesh,Zero,PLA
796,0.966,11.1,1.93,45,Tri,Without Mesh,Zero,PLA
796,0.967,11.1,1.93,45,Tri,Without Mesh,Zero,PLA
796,0.969,11.1,1.94,45,Tri,Without Mesh,Zero,PLA
796,0.97,11.1,1.94,45,Tri,Without Mesh,Zero,PLA
797,0.971,11.1,1.94,45,Tri,Without Mesh,Zero,PLA
797,0.972,11.2,1.94,45,Tri,Without Mesh,Zero,PLA
798,0.974,11.2,1.95,45,Tri,Without Mesh,Zero,PLA
798,0.975,11.2,1.95,45,Tri,Without Mesh,Zero,PLA
799,0.977,11.2,1.95,45,Tri,Without Mesh,Zero,PLA
799,0.978,11.2,1.96,45,Tri,Without Mesh,Zero,PLA
800,0.979,11.2,1.96,45,Tri,Without Mesh,Zero,PLA
800,0.981,11.2,1.96,45,Tri,Without Mesh,Zero,PLA
801,0.982,11.2,1.96,45,Tri,Without Mesh,Zero,PLA
801,0.984,11.2,1.97,45,Tri,Without Mesh,Zero,PLA
801,0.985,11.2,1.97,45,Tri,Without Mesh,Zero,PLA
802,0.986,11.2,1.97,45,Tri,Without Mesh,Zero,PLA
802,0.988,11.2,1.98,45,Tri,Without Mesh,Zero,PLA
803,0.989,11.2,1.98,45,Tri,Without Mesh,Zero,PLA
803,0.99,11.2,1.98,45,Tri,Without Mesh,Zero,PLA
803,0.992,11.2,1.98,45,Tri,Without Mesh,Zero,PLA
804,0.993,11.2,1.99,45,Tri,Without Mesh,Zero,PLA
804,0.994,11.2,1.99,45,Tri,Without Mesh,Zero,PLA
805,0.996,11.3,1.99,45,Tri,Without Mesh,Zero,PLA
805,0.997,11.3,1.99,45,Tri,Without Mesh,Zero,PLA
805,0.999,11.3,2,45,Tri,Without Mesh,Zero,PLA
806,1,11.3,2,45,Tri,Without Mesh,Zero,PLA
806,1,11.3,2,45,Tri,Without Mesh,Zero,PLA
806,1,11.3,2.01,45,Tri,Without Mesh,Zero,PLA
807,1,11.3,2.01,45,Tri,Without Mesh,Zero,PLA
807,1.01,11.3,2.01,45,Tri,Without Mesh,Zero,PLA
807,1.01,11.3,2.01,45,Tri,Without Mesh,Zero,PLA
807,1.01,11.3,2.02,45,Tri,Without Mesh,Zero,PLA
807,1.01,11.3,2.02,45,Tri,Without Mesh,Zero,PLA
808,1.01,11.3,2.02,45,Tri,Without Mesh,Zero,PLA
809,1.01,11.3,2.02,45,Tri,Without Mesh,Zero,PLA
809,1.01,11.3,2.03,45,Tri,Without Mesh,Zero,PLA
809,1.01,11.3,2.03,45,Tri,Without Mesh,Zero,PLA
809,1.02,11.3,2.03,45,Tri,Without Mesh,Zero,PLA
810,1.02,11.3,2.03,45,Tri,Without Mesh,Zero,PLA
810,1.02,11.3,2.04,45,Tri,Without Mesh,Zero,PLA
810,1.02,11.3,2.04,45,Tri,Without Mesh,Zero,PLA
811,1.02,11.3,2.04,45,Tri,Without Mesh,Zero,PLA
811,1.02,11.3,2.05,45,Tri,Without Mesh,Zero,PLA
811,1.02,11.3,2.05,45,Tri,Without Mesh,Zero,PLA
812,1.03,11.4,2.05,45,Tri,Without Mesh,Zero,PLA
812,1.03,11.4,2.05,45,Tri,Without Mesh,Zero,PLA
812,1.03,11.4,2.06,45,Tri,Without Mesh,Zero,PLA
812,1.03,11.4,2.06,45,Tri,Without Mesh,Zero,PLA
813,1.03,11.4,2.06,45,Tri,Without Mesh,Zero,PLA
813,1.03,11.4,2.06,45,Tri,Without Mesh,Zero,PLA
813,1.03,11.4,2.07,45,Tri,Without Mesh,Zero,PLA
813,1.03,11.4,2.07,45,Tri,Without Mesh,Zero,PLA
813,1.04,11.4,2.07,45,Tri,Without Mesh,Zero,PLA
814,1.04,11.4,2.07,45,Tri,Without Mesh,Zero,PLA
814,1.04,11.4,2.08,45,Tri,Without Mesh,Zero,PLA
815,1.04,11.4,2.08,45,Tri,Without Mesh,Zero,PLA
815,1.04,11.4,2.08,45,Tri,Without Mesh,Zero,PLA
815,1.04,11.4,2.09,45,Tri,Without Mesh,Zero,PLA
815,1.04,11.4,2.09,45,Tri,Without Mesh,Zero,PLA
815,1.05,11.4,2.09,45,Tri,Without Mesh,Zero,PLA
815,1.05,11.4,2.09,45,Tri,Without Mesh,Zero,PLA
816,1.05,11.4,2.1,45,Tri,Without Mesh,Zero,PLA
816,1.05,11.4,2.1,45,Tri,Without Mesh,Zero,PLA
816,1.05,11.4,2.1,45,Tri,Without Mesh,Zero,PLA
816,1.05,11.4,2.11,45,Tri,Without Mesh,Zero,PLA
817,1.05,11.4,2.11,45,Tri,Without Mesh,Zero,PLA
817,1.06,11.4,2.11,45,Tri,Without Mesh,Zero,PLA
817,1.06,11.4,2.11,45,Tri,Without Mesh,Zero,PLA
818,1.06,11.4,2.12,45,Tri,Without Mesh,Zero,PLA
818,1.06,11.4,2.12,45,Tri,Without Mesh,Zero,PLA
818,1.06,11.4,2.12,45,Tri,Without Mesh,Zero,PLA
818,1.06,11.4,2.12,45,Tri,Without Mesh,Zero,PLA
818,1.06,11.4,2.13,45,Tri,Without Mesh,Zero,PLA
818,1.06,11.4,2.13,45,Tri,Without Mesh,Zero,PLA
818,1.07,11.4,2.13,45,Tri,Without Mesh,Zero,PLA
819,1.07,11.5,2.14,45,Tri,Without Mesh,Zero,PLA
819,1.07,11.5,2.14,45,Tri,Without Mesh,Zero,PLA
819,1.07,11.5,2.14,45,Tri,Without Mesh,Zero,PLA
819,1.07,11.5,2.14,45,Tri,Without Mesh,Zero,PLA
819,1.07,11.5,2.15,45,Tri,Without Mesh,Zero,PLA
819,1.07,11.5,2.15,45,Tri,Without Mesh,Zero,PLA
820,1.08,11.5,2.15,45,Tri,Without Mesh,Zero,PLA
820,1.08,11.5,2.15,45,Tri,Without Mesh,Zero,PLA
820,1.08,11.5,2.16,45,Tri,Without Mesh,Zero,PLA
820,1.08,11.5,2.16,45,Tri,Without Mesh,Zero,PLA
820,1.08,11.5,2.16,45,Tri,Without Mesh,Zero,PLA
820,1.08,11.5,2.16,45,Tri,Without Mesh,Zero,PLA
821,1.08,11.5,2.17,45,Tri,Without Mesh,Zero,PLA
821,1.08,11.5,2.17,45,Tri,Without Mesh,Zero,PLA
821,1.09,11.5,2.17,45,Tri,Without Mesh,Zero,PLA
821,1.09,11.5,2.18,45,Tri,Without Mesh,Zero,PLA
821,1.09,11.5,2.18,45,Tri,Without Mesh,Zero,PLA
821,1.09,11.5,2.18,45,Tri,Without Mesh,Zero,PLA
821,1.09,11.5,2.18,45,Tri,Without Mesh,Zero,PLA
821,1.09,11.5,2.19,45,Tri,Without Mesh,Zero,PLA
822,1.09,11.5,2.19,45,Tri,Without Mesh,Zero,PLA
822,1.1,11.5,2.19,45,Tri,Without Mesh,Zero,PLA
822,1.1,11.5,2.19,45,Tri,Without Mesh,Zero,PLA
822,1.1,11.5,2.2,45,Tri,Without Mesh,Zero,PLA
822,1.1,11.5,2.2,45,Tri,Without Mesh,Zero,PLA
822,1.1,11.5,2.2,45,Tri,Without Mesh,Zero,PLA
822,1.1,11.5,2.21,45,Tri,Without Mesh,Zero,PLA
822,1.1,11.5,2.21,45,Tri,Without Mesh,Zero,PLA
822,1.11,11.5,2.21,45,Tri,Without Mesh,Zero,PLA
823,1.11,11.5,2.21,45,Tri,Without Mesh,Zero,PLA
823,1.11,11.5,2.22,45,Tri,Without Mesh,Zero,PLA
823,1.11,11.5,2.22,45,Tri,Without Mesh,Zero,PLA
823,1.11,11.5,2.22,45,Tri,Without Mesh,Zero,PLA
823,1.11,11.5,2.22,45,Tri,Without Mesh,Zero,PLA
823,1.11,11.5,2.23,45,Tri,Without Mesh,Zero,PLA
823,1.11,11.5,2.23,45,Tri,Without Mesh,Zero,PLA
823,1.12,11.5,2.23,45,Tri,Without Mesh,Zero,PLA
823,1.12,11.5,2.24,45,Tri,Without Mesh,Zero,PLA
823,1.12,11.5,2.24,45,Tri,Without Mesh,Zero,PLA
824,1.12,11.5,2.24,45,Tri,Without Mesh,Zero,PLA
823,1.12,11.5,2.24,45,Tri,Without Mesh,Zero,PLA
823,1.12,11.5,2.25,45,Tri,Without Mesh,Zero,PLA
823,1.12,11.5,2.25,45,Tri,Without Mesh,Zero,PLA
824,1.13,11.5,2.25,45,Tri,Without Mesh,Zero,PLA
823,1.13,11.5,2.25,45,Tri,Without Mesh,Zero,PLA
824,1.13,11.5,2.26,45,Tri,Without Mesh,Zero,PLA
824,1.13,11.5,2.26,45,Tri,Without Mesh,Zero,PLA
824,1.13,11.5,2.26,45,Tri,Without Mesh,Zero,PLA
824,1.13,11.5,2.27,45,Tri,Without Mesh,Zero,PLA
824,1.13,11.5,2.27,45,Tri,Without Mesh,Zero,PLA
824,1.14,11.5,2.27,45,Tri,Without Mesh,Zero,PLA
823,1.14,11.5,2.27,45,Tri,Without Mesh,Zero,PLA
823,1.14,11.5,2.28,45,Tri,Without Mesh,Zero,PLA
824,1.14,11.5,2.28,45,Tri,Without Mesh,Zero,PLA
824,1.14,11.5,2.28,45,Tri,Without Mesh,Zero,PLA
824,1.14,11.5,2.28,45,Tri,Without Mesh,Zero,PLA
824,1.14,11.5,2.29,45,Tri,Without Mesh,Zero,PLA
824,1.14,11.5,2.29,45,Tri,Without Mesh,Zero,PLA
824,1.15,11.5,2.29,45,Tri,Without Mesh,Zero,PLA
824,1.15,11.5,2.29,45,Tri,Without Mesh,Zero,PLA
824,1.15,11.5,2.3,45,Tri,Without Mesh,Zero,PLA
824,1.15,11.5,2.3,45,Tri,Without Mesh,Zero,PLA
823,1.15,11.5,2.3,45,Tri,Without Mesh,Zero,PLA
823,1.15,11.5,2.31,45,Tri,Without Mesh,Zero,PLA
824,1.15,11.5,2.31,45,Tri,Without Mesh,Zero,PLA
824,1.16,11.5,2.31,45,Tri,Without Mesh,Zero,PLA
823,1.16,11.5,2.31,45,Tri,Without Mesh,Zero,PLA
823,1.16,11.5,2.32,45,Tri,Without Mesh,Zero,PLA
823,1.16,11.5,2.32,45,Tri,Without Mesh,Zero,PLA
824,1.16,11.5,2.32,45,Tri,Without Mesh,Zero,PLA
824,1.16,11.5,2.32,45,Tri,Without Mesh,Zero,PLA
823,1.16,11.5,2.33,45,Tri,Without Mesh,Zero,PLA
823,1.17,11.5,2.33,45,Tri,Without Mesh,Zero,PLA
823,1.17,11.5,2.33,45,Tri,Without Mesh,Zero,PLA
823,1.17,11.5,2.34,45,Tri,Without Mesh,Zero,PLA
823,1.17,11.5,2.34,45,Tri,Without Mesh,Zero,PLA
823,1.17,11.5,2.34,45,Tri,Without Mesh,Zero,PLA
823,1.17,11.5,2.34,45,Tri,Without Mesh,Zero,PLA
823,1.17,11.5,2.35,45,Tri,Without Mesh,Zero,PLA
823,1.17,11.5,2.35,45,Tri,Without Mesh,Zero,PLA
823,1.18,11.5,2.35,45,Tri,Without Mesh,Zero,PLA
822,1.18,11.5,2.35,45,Tri,Without Mesh,Zero,PLA
823,1.18,11.5,2.36,45,Tri,Without Mesh,Zero,PLA
823,1.18,11.5,2.36,45,Tri,Without Mesh,Zero,PLA
822,1.18,11.5,2.36,45,Tri,Without Mesh,Zero,PLA
822,1.18,11.5,2.37,45,Tri,Without Mesh,Zero,PLA
822,1.18,11.5,2.37,45,Tri,Without Mesh,Zero,PLA
822,1.19,11.5,2.37,45,Tri,Without Mesh,Zero,PLA
822,1.19,11.5,2.37,45,Tri,Without Mesh,Zero,PLA
821,1.19,11.5,2.38,45,Tri,Without Mesh,Zero,PLA
822,1.19,11.5,2.38,45,Tri,Without Mesh,Zero,PLA
822,1.19,11.5,2.38,45,Tri,Without Mesh,Zero,PLA
821,1.19,11.5,2.38,45,Tri,Without Mesh,Zero,PLA
822,1.19,11.5,2.39,45,Tri,Without Mesh,Zero,PLA
821,1.19,11.5,2.39,45,Tri,Without Mesh,Zero,PLA
821,1.2,11.5,2.39,45,Tri,Without Mesh,Zero,PLA
821,1.2,11.5,2.4,45,Tri,Without Mesh,Zero,PLA
821,1.2,11.5,2.4,45,Tri,Without Mesh,Zero,PLA
820,1.2,11.5,2.4,45,Tri,Without Mesh,Zero,PLA
820,1.2,11.5,2.4,45,Tri,Without Mesh,Zero,PLA
820,1.2,11.5,2.41,45,Tri,Without Mesh,Zero,PLA
820,1.2,11.5,2.41,45,Tri,Without Mesh,Zero,PLA
820,1.21,11.5,2.41,45,Tri,Without Mesh,Zero,PLA
820,1.21,11.5,2.41,45,Tri,Without Mesh,Zero,PLA
820,1.21,11.5,2.42,45,Tri,Without Mesh,Zero,PLA
819,1.21,11.5,2.42,45,Tri,Without Mesh,Zero,PLA
819,1.21,11.5,2.42,45,Tri,Without Mesh,Zero,PLA
819,1.21,11.4,2.42,45,Tri,Without Mesh,Zero,PLA
819,1.21,11.4,2.43,45,Tri,Without Mesh,Zero,PLA
818,1.22,11.4,2.43,45,Tri,Without Mesh,Zero,PLA
818,1.22,11.4,2.43,45,Tri,Without Mesh,Zero,PLA
817,1.22,11.4,2.44,45,Tri,Without Mesh,Zero,PLA
817,1.22,11.4,2.44,45,Tri,Without Mesh,Zero,PLA
817,1.22,11.4,2.44,45,Tri,Without Mesh,Zero,PLA
817,1.22,11.4,2.44,45,Tri,Without Mesh,Zero,PLA
816,1.22,11.4,2.45,45,Tri,Without Mesh,Zero,PLA
816,1.22,11.4,2.45,45,Tri,Without Mesh,Zero,PLA
816,1.23,11.4,2.45,45,Tri,Without Mesh,Zero,PLA
815,1.23,11.4,2.45,45,Tri,Without Mesh,Zero,PLA
815,1.23,11.4,2.46,45,Tri,Without Mesh,Zero,PLA
815,1.23,11.4,2.46,45,Tri,Without Mesh,Zero,PLA
815,1.23,11.4,2.46,45,Tri,Without Mesh,Zero,PLA
814,1.23,11.4,2.47,45,Tri,Without Mesh,Zero,PLA
814,1.23,11.4,2.47,45,Tri,Without Mesh,Zero,PLA
814,1.24,11.4,2.47,45,Tri,Without Mesh,Zero,PLA
813,1.24,11.4,2.47,45,Tri,Without Mesh,Zero,PLA
813,1.24,11.4,2.48,45,Tri,Without Mesh,Zero,PLA
812,1.24,11.4,2.48,45,Tri,Without Mesh,Zero,PLA
812,1.24,11.4,2.48,45,Tri,Without Mesh,Zero,PLA
812,1.24,11.4,2.48,45,Tri,Without Mesh,Zero,PLA
811,1.24,11.3,2.49,45,Tri,Without Mesh,Zero,PLA
811,1.24,11.3,2.49,45,Tri,Without Mesh,Zero,PLA
810,1.25,11.3,2.49,45,Tri,Without Mesh,Zero,PLA
810,1.25,11.3,2.5,45,Tri,Without Mesh,Zero,PLA
810,1.25,11.3,2.5,45,Tri,Without Mesh,Zero,PLA
809,1.25,11.3,2.5,45,Tri,Without Mesh,Zero,PLA
808,1.25,11.3,2.5,45,Tri,Without Mesh,Zero,PLA
808,1.25,11.3,2.51,45,Tri,Without Mesh,Zero,PLA
807,1.25,11.3,2.51,45,Tri,Without Mesh,Zero,PLA
807,1.26,11.3,2.51,45,Tri,Without Mesh,Zero,PLA
806,1.26,11.3,2.51,45,Tri,Without Mesh,Zero,PLA
806,1.26,11.3,2.52,45,Tri,Without Mesh,Zero,PLA
805,1.26,11.3,2.52,45,Tri,Without Mesh,Zero,PLA
804,1.26,11.3,2.52,45,Tri,Without Mesh,Zero,PLA
804,1.26,11.2,2.52,45,Tri,Without Mesh,Zero,PLA
803,1.26,11.2,2.53,45,Tri,Without Mesh,Zero,PLA
802,1.26,11.2,2.53,45,Tri,Without Mesh,Zero,PLA
801,1.27,11.2,2.53,45,Tri,Without Mesh,Zero,PLA
800,1.27,11.2,2.54,45,Tri,Without Mesh,Zero,PLA
799,1.27,11.2,2.54,45,Tri,Without Mesh,Zero,PLA
798,1.27,11.2,2.54,45,Tri,Without Mesh,Zero,PLA
797,1.27,11.1,2.54,45,Tri,Without Mesh,Zero,PLA
796,1.27,11.1,2.55,45,Tri,Without Mesh,Zero,PLA
795,1.27,11.1,2.55,45,Tri,Without Mesh,Zero,PLA
793,1.28,11.1,2.55,45,Tri,Without Mesh,Zero,PLA
791,1.28,11.1,2.55,45,Tri,Without Mesh,Zero,PLA
789,1.28,11,2.56,45,Tri,Without Mesh,Zero,PLA
786,1.28,11,2.56,45,Tri,Without Mesh,Zero,PLA
783,1.28,10.9,2.56,45,Tri,Without Mesh,Zero,PLA
778,1.28,10.9,2.57,45,Tri,Without Mesh,Zero,PLA
769,1.28,10.7,2.57,45,Tri,Without Mesh,Zero,PLA
720,1.29,10.1,2.57,45,Tri,Without Mesh,Zero,PLA
-294,1.29,-4.11,2.58,45,Tri,Without Mesh,Zero,PLA
-296,1.29,-4.13,2.58,45,Tri,Without Mesh,Zero,PLA
